Repository: zebhall/OREAS-Catalogue-Info

File: output_processed.csv (part 1 of 18)
ID,Group,Type,Matrix,Mineralisation Style,SuperCRM,Status,Catalogue File Name,URL,Ag(PPM),Ag(%),Ag Method,Al(PPM),Al(%),Al Method,As(PPM),As(%),As Method,Au(PPM),Au(%),Au Method,B(PPM),B(%),B Method,Ba(PPM),Ba(%),Ba Method,Be(PPM),Be(%),Be Method,Bi(PPM),Bi(%),Bi Method,Ca(PPM),Ca(%),Ca Method,Cd(PPM),Cd(%),Cd Method,Ce(PPM),Ce(%),Ce Method,Cl(PPM),Cl(%),Cl Method,Co(PPM),Co(%),Co Method,Cr(PPM),Cr(%),Cr Method,Cs(PPM),Cs(%),Cs Method,Cu(PPM),Cu(%),Cu Method,Dy(PPM),Dy(%),Dy Method,Er(PPM),Er(%),Er Method,Eu(PPM),Eu(%),Eu Method,Fe(PPM),Fe(%),Fe Method,Ga(PPM),Ga(%),Ga Method,Gd(PPM),Gd(%),Gd Method,Ge(PPM),Ge(%),Ge Method,Hf(PPM),Hf(%),Hf Method,Hg(PPM),Hg(%),Hg Method,Ho(PPM),Ho(%),Ho Method,In(PPM),In(%),In Method,Ir(PPM),Ir(%),Ir Method,K(PPM),K(%),K Method,La(PPM),La(%),La Method,Li(PPM),Li(%),Li Method,Lu(PPM),Lu(%),Lu Method,Mg(PPM),Mg(%),Mg Method,Mn(PPM),Mn(%),Mn Method,Mo(PPM),Mo(%),Mo Method,Na(PPM),Na(%),Na Method,Nb(PPM),Nb(%),Nb Method,Nd(PPM),Nd(%),Nd Method,Ni(PPM),Ni(%),Ni Method,P(PPM),P(%),P Method,Pb(PPM),Pb(%),Pb Method,Pd(PPM),Pd(%),Pd Method,Pr(PPM),Pr(%),Pr Method,Pt(PPM),Pt(%),Pt Method,Rb(PPM),Rb(%),Rb Method,Re(PPM),Re(%),Re Method,Rh(PPM),Rh(%),Rh Method,Ru(PPM),Ru(%),Ru Method,S(PPM),S(%),S Method,Sb(PPM),Sb(%),Sb Method,Sc(PPM),Sc(%),Sc Method,Se(PPM),Se(%),Se Method,Si(PPM),Si(%),Si Method,Sm(PPM),Sm(%),Sm Method,Sn(PPM),Sn(%),Sn Method,Sr(PPM),Sr(%),Sr Method,Ta(PPM),Ta(%),Ta Method,Tb(PPM),Tb(%),Tb Method,Te(PPM),Te(%),Te Method,Th(PPM),Th(%),Th Method,Ti(PPM),Ti(%),Ti Method,Tl(PPM),Tl(%),Tl Method,Tm(PPM),Tm(%),Tm Method,U(PPM),U(%),U Method,V(PPM),V(%),V Method,W(PPM),W(%),W Method,Y(PPM),Y(%),Y Method,Yb(PPM),Yb(%),Yb Method,Zn(PPM),Zn(%),Zn Method,Zr(PPM),Zr(%),Zr Method
OREAS0100a,U ore,primary,granitic/haematitic breccia,hydrothermal IOCG variant,no,Current,oreas-catalogue-2023-11-03.csv,https://www.oreas.com/crm/OREAS-100a/,,,,,,,,,,,,,,,,,,,,,,,,,,,,,,,467.000000,0.046700,4-Acid Digestion,,,,17.500000,0.001750,4-Acid Digestion,,,,,,,167.000000,0.016700,4-Acid Digestion,18.9,0.00189,4-Acid Digestion,11.6,0.00116,4-Acid Digestion,3.7,0.00037,4-Acid Digestion,45100.000000,4.510000,4-Acid Digestion,,,,20.3,0.00203,4-Acid Digestion,,,,,,,,,,3.66,0.000366,4-Acid Digestion,,,,,,,38000.0,3.8,4-Acid Digestion,259.0,0.0259,4-Acid Digestion,,,,1.56,0.000156,4-Acid Digestion,8100.0,0.81,4-Acid Digestion,532.000000,0.053200,4-Acid Digestion,22.2,0.00222,4-Acid Digestion,,,,,,,152.000000,0.015200,4-Acid Digestion,20.0 INDICATIVE,0.002 INDICATIVE,Borate / Peroxide Fusion ICP,487.0,0.0487,4-Acid Digestion,13.2,0.00132,4-Acid Digestion,,,,47.1,0.00471,4-Acid Digestion,,,,,,,,,,,,,,,,,,,,,,,,,,,,,,,23.6,0.00236,Borate / Peroxide Fusion ICP,,,,,,,,,,3.25,0.000325,4-Acid Digestion,,,,49.2,0.00492,4-Acid Digestion,2180.0,0.218,4-Acid Digestion,,,,1.61,0.000161,4-Acid Digestion,130.0,0.013,4-Acid Digestion,36.7,0.00367,Borate / Peroxide Fusion ICP,,,,96.000000,0.009600,4-Acid Digestion,11.4,0.00114,4-Acid Digestion,,,,,,
OREAS0101a,U ore,primary,granitic/haematitic breccia,hydrothermal IOCG variant,no,Current,oreas-catalogue-2023-11-03.csv,https://www.oreas.com/crm/OREAS-101a/,,,,,,,,,,,,,,,,,,,,,,,,,,,,,,,1390.000000,0.139000,4-Acid Digestion,,,,46.900000,0.004690,4-Acid Digestion,,,,,,,418.000000,0.041800,4-Acid Digestion,28.2,0.00282,4-Acid Digestion,16.2,0.00162,4-Acid Digestion,8.4,0.00084,4-Acid Digestion,107000.000000,10.700000,4-Acid Digestion,,,,42.0,0.0042,4-Acid Digestion,,,,,,,,,,5.2,0.00052,4-Acid Digestion,,,,,,,22000.0,2.2,4-Acid Digestion,807.0,0.0807,4-Acid Digestion,,,,1.99,0.000199,4-Acid Digestion,12000.0,1.2,4-Acid Digestion,977.000000,0.097700,4-Acid Digestion,20.4,0.00204,4-Acid Digestion,,,,,,,397.000000,0.039700,4-Acid Digestion,,,,1159.0,0.1159,4-Acid Digestion,23.0,0.0023,4-Acid Digestion,,,,131.0,0.0131,4-Acid Digestion,,,,,,,,,,,,,,,,,,,,,,,,,,,,,,,48.8,0.00488,Borate / Peroxide Fusion ICP,,,,,,,,,,5.3,0.00053,4-Acid Digestion,,,,35.1,0.00351,4-Acid Digestion,3530.0,0.353,4-Acid Digestion,,,,2.12,0.000212,4-Acid Digestion,410.0,0.041,4-Acid Digestion,83.0,0.0083,Borate / Peroxide Fusion ICP,,,,135.000000,0.013500,4-Acid Digestion,14.7,0.00147,4-Acid Digestion,,,,,,
OREAS0101b,U ore,primary,granitic/haematitic breccia,hydrothermal IOCG variant,no,Current,oreas-catalogue-2023-11-03.csv,https://www.oreas.com/crm/OREAS-101b/,,,,,,,,,,,,,,,,,,,,,,,,,,,,,,,1325.000000,0.132500,4-Acid Digestion,,,,45.000000,0.004500,4-Acid Digestion,,,,,,,412.000000,0.041200,4-Acid Digestion,27.0,0.0027,4-Acid Digestion,15.0,0.0015,4-Acid Digestion,8.1,0.00081,4-Acid Digestion,107000.000000,10.700000,4-Acid Digestion,,,,40.0,0.004,4-Acid Digestion,,,,,,,,,,5.2,0.00052,4-Acid Digestion,,,,,,,23600.0,2.36,4-Acid Digestion,754.0,0.0754,4-Acid Digestion,,,,1.96,0.000196,4-Acid Digestion,12300.0,1.23,4-Acid Digestion,927.000000,0.092700,4-Acid Digestion,20.1,0.00201,4-Acid Digestion,,,,,,,388.000000,0.038800,4-Acid Digestion,,,,1118.0,0.1118,4-Acid Digestion,23.0,0.0023,4-Acid Digestion,,,,127.0,0.0127,4-Acid Digestion,,,,,,,,,,,,,,,,,,,,,,,,,,,,,,,48.0,0.0048,Borate / Peroxide Fusion ICP,,,,,,,,,,5.4,0.00054,4-Acid Digestion,,,,36.4,0.00364,4-Acid Digestion,3500.0,0.35,4-Acid Digestion,,,,2.08,0.000208,4-Acid Digestion,387.0,0.0387,4-Acid Digestion,80.0,0.008,Borate / Peroxide Fusion ICP,,,,133.000000,0.013300,4-Acid Digestion,13.9,0.00139,4-Acid Digestion,,,,,,
OREAS0102a,U ore,primary,granitic/haematitic breccia,hydrothermal IOCG variant,no,Current,oreas-catalogue-2023-11-03.csv,https://www.oreas.com/crm/OREAS-102a/,,,,,,,,,,,,,,,,,,,,,,,,,,,,,,,573.000000,0.057300,4-Acid Digestion,,,,38.900000,0.003890,4-Acid Digestion,,,,,,,290.000000,0.029000,4-Acid Digestion,12.9,0.00129,4-Acid Digestion,7.4,0.00074,4-Acid Digestion,3.84,0.000384,4-Acid Digestion,56500.000000,5.650000,4-Acid Digestion,,,,18.5,0.00185,4-Acid Digestion,,,,,,,,,,2.45,0.000245,4-Acid Digestion,,,,,,,36400.0,3.64,4-Acid Digestion,317.0,0.0317,4-Acid Digestion,,,,1.04,0.000104,4-Acid Digestion,13100.0,1.31,4-Acid Digestion,448.000000,0.044800,4-Acid Digestion,13.6,0.00136,4-Acid Digestion,,,,,,,180.000000,0.018000,4-Acid Digestion,,,,563.0,0.0563,4-Acid Digestion,14.0,0.0014,4-Acid Digestion,,,,57.0,0.0057,4-Acid Digestion,,,,,,,,,,,,,,,,,,,,,,,,,,,,,,,24.7,0.00247,Borate / Peroxide Fusion ICP,,,,,,,,,,2.56,0.000256,4-Acid Digestion,,,,38.5,0.00385,4-Acid Digestion,1640.0,0.164,4-Acid Digestion,,,,1.04,0.000104,4-Acid Digestion,638.0,0.0638,4-Acid Digestion,35.0,0.0035,Borate / Peroxide Fusion ICP,,,,64.000000,0.006400,4-Acid Digestion,7.2,0.00072,4-Acid Digestion,,,,,,
OREAS0104,U ore,primary,granitic/gneissic,epithermal,no,Archived,oreas-catalogue-2023-11-03.csv,https://www.oreas.com/crm/OREAS-104/,,,,,,,,,,,,,,,,,,,,,,,,,,,,,,,102.000000,0.010200,Borate / Peroxide Fusion ICP,,,,,,,,,,,,,,,,7.11,0.000711,Borate / Peroxide Fusion ICP,3.9,0.00039,Borate / Peroxide Fusion ICP,1.29,0.000129,Borate / Peroxide Fusion ICP,,,,,,,9.4,0.00094,Borate / Peroxide Fusion ICP,,,,,,,,,,1.36,0.000136,Borate / Peroxide Fusion ICP,,,,,,,23900.0,2.39,Borate / Peroxide Fusion ICP,48.8,0.00488,Borate / Peroxide Fusion ICP,,,,0.48,4.8e-05,Borate / Peroxide Fusion ICP,,,,,,,,,,,,,,,,49.500000,0.004950,Borate / Peroxide Fusion ICP,,,,,,,,,,,,,12.8,0.00128,Borate / Peroxide Fusion ICP,,,,,,,,,,,,,,,,,,,,,,,,,,,,,,,10.5,0.00105,Borate / Peroxide Fusion ICP,,,,,,,,,,1.39,0.000139,Borate / Peroxide Fusion ICP,,,,154.0,0.0154,Pressed Powder Pellet XRF,,,,,,,0.57,5.7e-05,Borate / Peroxide Fusion ICP,125.0,0.0125,Pressed Powder Pellet XRF,,,,,,,,,,3.43,0.000343,Borate / Peroxide Fusion ICP,,,,,,
OREAS0105,U ore,primary,granitic/gneissic,epithermal,no,Archived,oreas-catalogue-2023-11-03.csv,https://www.oreas.com/crm/OREAS-105/,,,,,,,,,,,,,,,,,,,,,,,,,,,,,,,117.000000,0.011700,Borate / Peroxide Fusion ICP,,,,,,,,,,,,,,,,12.2,0.00122,Borate / Peroxide Fusion ICP,7.5,0.00075,Borate / Peroxide Fusion ICP,1.5,0.00015,Borate / Peroxide Fusion ICP,,,,,,,13.0,0.0013,Borate / Peroxide Fusion ICP,,,,,,,,,,2.44,0.000244,Borate / Peroxide Fusion ICP,,,,,,,19700.0,1.97,Borate / Peroxide Fusion ICP,51.0,0.0051,Borate / Peroxide Fusion ICP,,,,0.99,9.9e-05,Borate / Peroxide Fusion ICP,,,,,,,,,,,,,,,,64.000000,0.006400,Borate / Peroxide Fusion ICP,,,,,,,,,,,,,16.0,0.0016,Borate / Peroxide Fusion ICP,,,,,,,,,,,,,,,,,,,,,,,,,,,,,,,14.8,0.00148,Borate / Peroxide Fusion ICP,,,,,,,,,,2.18,0.000218,Borate / Peroxide Fusion ICP,,,,382.0,0.0382,Pressed Powder Pellet XRF,,,,,,,1.14,0.000114,Borate / Peroxide Fusion ICP,563.0,0.0563,Pressed Powder Pellet XRF,,,,,,,,,,7.3,0.00073,Borate / Peroxide Fusion ICP,,,,,,
OREAS0106,U ore,primary,granitic/gneissic,epithermal,no,Archived,oreas-catalogue-2023-11-03.csv,https://www.oreas.com/crm/OREAS-106/,,,,,,,,,,,,,,,,,,,,,,,,,,,,,,,137.000000,0.013700,Borate / Peroxide Fusion ICP,,,,,,,,,,,,,,,,19.0,0.0019,Borate / Peroxide Fusion ICP,12.2,0.00122,Borate / Peroxide Fusion ICP,2.0,0.0002,Borate / Peroxide Fusion ICP,,,,,,,18.2,0.00182,Borate / Peroxide Fusion ICP,,,,,,,,,,3.9,0.00039,Borate / Peroxide Fusion ICP,,,,,,,15900.0,1.59,Borate / Peroxide Fusion ICP,54.0,0.0054,Borate / Peroxide Fusion ICP,,,,1.66,0.000166,Borate / Peroxide Fusion ICP,,,,,,,,,,,,,,,,84.000000,0.008400,Borate / Peroxide Fusion ICP,,,,,,,,,,,,,19.7,0.00197,Borate / Peroxide Fusion ICP,,,,,,,,,,,,,,,,,,,,,,,,,,,,,,,20.7,0.00207,Borate / Peroxide Fusion ICP,,,,,,,,,,3.1,0.00031,Borate / Peroxide Fusion ICP,,,,689.0,0.0689,Pressed Powder Pellet XRF,,,,,,,1.88,0.000188,Borate / Peroxide Fusion ICP,1213.0,0.1213,Pressed Powder Pellet XRF,,,,,,,,,,12.1,0.00121,Borate / Peroxide Fusion ICP,,,,,,
OREAS0010c,"Au >1 ppm, Au only",primary,metasediment/basalt,orogenic lode gold,no,Archived,oreas-catalogue-2023-11-03.csv,https://www.oreas.com/crm/OREAS-10c/,,,,,,,,,,6.6,0.00066,Pb Fire Assay,,,,,,,,,,,,,,,,,,,,,,,,,,,,,,,,,,,,,,,,,,,,,,,,,,,,,,,,,,,,,,,,,,,,,,,,,,,,,,,,,,,,,,,,,,,,,,,,,,,,,,,,,,,,,,,,,,,,,,,,,,,,,,,,,,,,,,,,,,,,,,,,,,,,,,,,,,,,,,,,,,,,,,,,,,,,,,,,,,,,,,,,,,,,,,,,,,,,,,
OREAS0010P,Au >1 ppm,primary,metasediment/basalt,orogenic lode gold,no,Archived,oreas-catalogue-2023-11-03.csv,https://www.oreas.com/crm/OREAS-10P/,,,,,,,,,,6.81,0.000681,Pb Fire Assay,,,,,,,,,,,,,,,,,,,,,,,,,,,,,,,,,,,,,,,,,,,,,,,,,,,,,,,,,,,,,,,,,,,,,,,,,,,,,,,,,,,,,,,,,,,,,,,,,,,,,,,,,,,,,,,,,,,,,,,,,,,,,,,,,,,,,,,,,,,,,,,,,,,,,,,,,,,,,,,,,,,,,,,,,,,,,,,,,,,,,,,,,,,,,,,,,,,,,,
OREAS0010Pb,Au >1 ppm,primary,metasediment/basalt,orogenic lode gold,no,Archived,oreas-catalogue-2023-11-03.csv,https://www.oreas.com/crm/OREAS-10Pb/,,,,,,,,,,7.15,0.000715,Pb Fire Assay,,,,,,,,,,,,,,,,,,,,,,,,,,,,,,,,,,,,,,,,,,,,,,,,,,,,,,,,,,,,,,,,,,,,,,,,,,,,,,,,,,,,,,,,,,,,,,,,,,,,,,,,,,,,,,,,,,,,,,,,,,,,,,,,,,,,,,,,,,,,,,,,,,,,,,,,,,,,,,,,,,,,,,,,,,,,,,,,,,,,,,,,,,,,,,,,,,,,,,
OREAS0110,Cu ore,primary,massive sulphide,volcanic hosted massive sulphide,no,Current,oreas-catalogue-2023-11-03.csv,https://www.oreas.com/crm/OREAS-110/,10.0 INDICATIVE,0.001 INDICATIVE,Peroxide Fusion ICP,,,,103.0,0.0103,4-Acid Digestion,,,,,,,,,,,,,,,,,,,0.5 INDICATIVE,5e-05 INDICATIVE,4-Acid Digestion,,,,,,,24.000000,0.002400,4-Acid Digestion,,,,,,,1620.000000,0.162000,4-Acid Digestion,,,,,,,,,,251000.000000,25.100000,4-Acid Digestion,,,,,,,,,,,,,,,,,,,,,,,,,,,,,,,,,,,,,,,,,,,,,,,,,,,,,,,,,,,,,36.2,0.00362,4-Acid Digestion,,,,,,,,,,,,,,,,,,,,,,,,,15.2,0.00152,4-Acid Digestion,,,,,,,,,,,,,,,,,,,,,,,,,,,,,,,,,,,,,,,,,,,,,,,,,,,,,,,72.000000,0.007200,4-Acid Digestion,,,
OREAS0111,Cu ore,primary,massive sulphide,volcanic hosted massive sulphide,no,Current,oreas-catalogue-2023-11-03.csv,https://www.oreas.com/crm/OREAS-111/,20.0 INDICATIVE,0.002 INDICATIVE,Peroxide Fusion ICP,,,,215.0,0.0215,4-Acid Digestion,,,,,,,,,,,,,,,,,,,12.0,0.0012,4-Acid Digestion,,,,,,,452.000000,0.045200,4-Acid Digestion,,,,,,,23700.000000,2.370000,4-Acid Digestion,,,,,,,,,,352000.000000,35.200000,4-Acid Digestion,,,,,,,,,,,,,,,,,,,,,,,,,,,,,,,,,,,,,,,,,,,,,,,,,,,,,,,,,,,,,377.0,0.0377,4-Acid Digestion,,,,,,,,,,,,,,,,,,,,,,,,,18.0,0.0018,4-Acid Digestion,,,,,,,,,,,,,,,,,,,,,,,,,,,,,,,,,,,,,,,,,,,,,,,,,,,,,,,4196.000000,0.419600,4-Acid Digestion,,,
OREAS0111b,Cu ore,primary,massive sulphide,volcanic hosted massive sulphide,no,Current,oreas-catalogue-2023-11-03.csv,https://www.oreas.com/crm/OREAS-111b/,20.0 INDICATIVE,0.002 INDICATIVE,Peroxide Fusion ICP,,,,220.0,0.022,4-Acid Digestion,,,,,,,,,,,,,,,,,,,14.3,0.00143,4-Acid Digestion,,,,,,,490.000000,0.049000,4-Acid Digestion,,,,,,,24700.000000,2.470000,4-Acid Digestion,,,,,,,,,,361000.000000,36.100000,4-Acid Digestion,,,,,,,,,,,,,,,,,,,,,,,,,,,,,,,,,,,,,,,,,,,,,,,,,,,,,,,,,,,,,393.0,0.0393,4-Acid Digestion,,,,,,,,,,,,,,,,,,,,,,,,,21.0,0.0021,4-Acid Digestion,,,,,,,,,,,,,,,,,,,,,,,,,,,,,,,,,,,,,,,,,,,,,,,,,,,,,,,4334.000000,0.433400,4-Acid Digestion,,,
OREAS0112,Cu ore,primary,massive sulphide,volcanic hosted massive sulphide,no,Current,oreas-catalogue-2023-11-03.csv,https://www.oreas.com/crm/OREAS-112/,17.0,0.0017,Peroxide Fusion ICP,,,,222.0,0.0222,4-Acid Digestion,,,,,,,,,,,,,,,,,,,14.6,0.00146,4-Acid Digestion,,,,,,,551.000000,0.055100,4-Acid Digestion,,,,,,,51000.000000,5.100000,4-Acid Digestion,,,,,,,,,,341000.000000,34.100000,4-Acid Digestion,,,,,,,,,,,,,,,,,,,,,,,,,,,,,,,,,,,,,,,,,,,,,,,,,,,,,,,,,,,,,360.0,0.036,4-Acid Digestion,,,,,,,,,,,,,,,,,,,,,,,,,16.0,0.0016,4-Acid Digestion,,,,,,,,,,,,,,,,,,,,,,,,,,,,,,,,,,,,,,,,,,,,,,,,,,,,,,,4351.000000,0.435100,4-Acid Digestion,,,
OREAS0113,Cu ore,primary,massive sulphide,volcanic hosted massive sulphide,no,Current,oreas-catalogue-2023-11-03.csv,https://www.oreas.com/crm/OREAS-113/,25.0,0.0025,Peroxide Fusion ICP,,,,234.0,0.0234,4-Acid Digestion,,,,,,,,,,,,,,,,,,,15.5,0.00155,4-Acid Digestion,,,,,,,766.000000,0.076600,4-Acid Digestion,,,,,,,135000.000000,13.500000,4-Acid Digestion,,,,,,,,,,282000.000000,28.200000,4-Acid Digestion,,,,,,,,,,,,,,,,,,,,,,,,,,,,,,,,,,,,,,,,,,,,,,,,,,,,,,,,,,,,,230.0,0.023,4-Acid Digestion,,,,,,,,,,,,,,,,,,,,,,,,,8.0,0.0008,4-Acid Digestion,,,,,,,,,,,,,,,,,,,,,,,,,,,,,,,,,,,,,,,,,,,,,,,,,,,,,,,4178.000000,0.417800,4-Acid Digestion,,,
OREAS0120,U ore,oxide,sandstone/ sediments,sedimentary and hydrothermal,yes,Current,oreas-catalogue-2023-11-03.csv,https://www.oreas.com/crm/OREAS-120/,,,,46300.000000,4.630000,4-Acid Digestion,,,,,,,,,,983.000000,0.098300,4-Acid Digestion,1.5,0.00015,4-Acid Digestion,,,,620.000000,0.062000,4-Acid Digestion,,,,44.500000,0.004450,4-Acid Digestion,,,,4.220000,0.000422,4-Acid Digestion,32.7,0.00327,4-Acid Digestion,0.74,7.4e-05,4-Acid Digestion,,,,2.29,0.000229,4-Acid Digestion,,,,1.11,0.000111,4-Acid Digestion,15700.000000,1.570000,4-Acid Digestion,11.000000,0.001100,4-Acid Digestion,3.04,0.000304,Borate / Peroxide Fusion ICP,,,,1.5,0.00015,4-Acid Digestion,,,,0.48,4.8e-05,Borate / Peroxide Fusion ICP,0.014,1.4e-06,4-Acid Digestion,,,,25900.0,2.59,4-Acid Digestion,20.3,0.00203,4-Acid Digestion,4.82,0.000482,4-Acid Digestion,0.21,2.1e-05,Borate / Peroxide Fusion ICP,2310.0,0.231,4-Acid Digestion,780.000000,0.078000,4-Acid Digestion,6.97,0.000697,4-Acid Digestion,2340.0,0.234,4-Acid Digestion,7.7,0.00077,4-Acid Digestion,19.100000,0.001910,Borate / Peroxide Fusion ICP,,,,120.0,0.012,4-Acid Digestion,17.5,0.00175,4-Acid Digestion,,,,5.01,0.000501,Borate / Peroxide Fusion ICP,,,,87.000000,0.008700,Borate / Peroxide Fusion ICP,,,,,,,,,,,,,,,,2.73,0.000273,4-Acid Digestion,,,,382642.226000,38.264223,Borate Fusion XRF,3.74,0.000374,Borate / Peroxide Fusion ICP,0.67,6.7e-05,4-Acid Digestion,124.0,0.0124,4-Acid Digestion,0.55,5.5e-05,4-Acid Digestion,0.43,4.3e-05,4-Acid Digestion,,,,5.57,0.000557,4-Acid Digestion,2380.0,0.238,4-Acid Digestion,0.43,4.3e-05,4-Acid Digestion,0.2,2e-05,Borate / Peroxide Fusion ICP,39.6,0.00396,4-Acid Digestion,,,,,,,10.100000,0.001010,4-Acid Digestion,1.03,0.000103,4-Acid Digestion,13.100000,0.001310,4-Acid Digestion,255.0,0.0255,Borate / Peroxide Fusion ICP
OREAS0121,U ore,oxide,sandstone/ sediments,sedimentary and hydrothermal,yes,Current,oreas-catalogue-2023-11-03.csv,https://www.oreas.com/crm/OREAS-121/,,,,45900.000000,4.590000,4-Acid Digestion,,,,,,,,,,1009.000000,0.100900,4-Acid Digestion,1.55,0.000155,4-Acid Digestion,,,,770.000000,0.077000,4-Acid Digestion,,,,44.700000,0.004470,4-Acid Digestion,,,,4.360000,0.000436,4-Acid Digestion,34.7,0.00347,4-Acid Digestion,0.75,7.5e-05,4-Acid Digestion,,,,2.32,0.000232,4-Acid Digestion,1.37,0.000137,Borate / Peroxide Fusion ICP,1.11,0.000111,4-Acid Digestion,15900.000000,1.590000,4-Acid Digestion,11.100000,0.001110,4-Acid Digestion,3.07,0.000307,Borate / Peroxide Fusion ICP,,,,1.52,0.000152,4-Acid Digestion,,,,0.49,4.9e-05,Borate / Peroxide Fusion ICP,,,,,,,25700.0,2.57,4-Acid Digestion,20.6,0.00206,4-Acid Digestion,4.79,0.000479,4-Acid Digestion,0.21,2.1e-05,Borate / Peroxide Fusion ICP,2400.0,0.24,4-Acid Digestion,780.000000,0.078000,4-Acid Digestion,7.43,0.000743,4-Acid Digestion,2390.0,0.239,4-Acid Digestion,7.77,0.000777,4-Acid Digestion,19.100000,0.001910,Borate / Peroxide Fusion ICP,,,,140.0,0.014,4-Acid Digestion,17.4,0.00174,4-Acid Digestion,,,,,,,,,,86.000000,0.008600,Borate / Peroxide Fusion ICP,,,,,,,,,,,,,0.068,6.8e-06,4-Acid Digestion,2.92,0.000292,4-Acid Digestion,,,,380772.486000,38.077249,Borate Fusion XRF,3.68,0.000368,Borate / Peroxide Fusion ICP,0.67,6.7e-05,4-Acid Digestion,130.0,0.013,4-Acid Digestion,0.53,5.3e-05,4-Acid Digestion,0.41,4.1e-05,4-Acid Digestion,,,,5.57,0.000557,4-Acid Digestion,2430.0,0.243,4-Acid Digestion,0.43,4.3e-05,4-Acid Digestion,0.2,2e-05,Borate / Peroxide Fusion ICP,206.0,0.0206,4-Acid Digestion,,,,0.39,3.9e-05,4-Acid Digestion,10.500000,0.001050,4-Acid Digestion,1.07,0.000107,4-Acid Digestion,13.100000,0.001310,4-Acid Digestion,261.0,0.0261,Borate / Peroxide Fusion ICP
OREAS0122,U ore,oxide,sandstone/ sediments,sedimentary and hydrothermal,yes,Current,oreas-catalogue-2023-11-03.csv,https://www.oreas.com/crm/OREAS-122/,,,,46300.000000,4.630000,4-Acid Digestion,,,,,,,,,,1000.000000,0.100000,4-Acid Digestion,1.63,0.000163,4-Acid Digestion,,,,920.000000,0.092000,4-Acid Digestion,,,,45.300000,0.004530,4-Acid Digestion,,,,4.360000,0.000436,4-Acid Digestion,,,,0.75,7.5e-05,4-Acid Digestion,3.380000,0.000338,4-Acid Digestion,2.44,0.000244,4-Acid Digestion,1.39,0.000139,Borate / Peroxide Fusion ICP,1.13,0.000113,4-Acid Digestion,16100.000000,1.610000,4-Acid Digestion,10.800000,0.001080,4-Acid Digestion,3.1,0.00031,Borate / Peroxide Fusion ICP,,,,1.46,0.000146,4-Acid Digestion,,,,0.5,5e-05,Borate / Peroxide Fusion ICP,0.014,1.4e-06,4-Acid Digestion,,,,26000.0,2.6,4-Acid Digestion,20.4,0.00204,4-Acid Digestion,4.79,0.000479,4-Acid Digestion,0.23,2.3e-05,Borate / Peroxide Fusion ICP,2470.0,0.247,4-Acid Digestion,770.000000,0.077000,Borate / Peroxide Fusion ICP,7.45,0.000745,4-Acid Digestion,2440.0,0.244,4-Acid Digestion,7.76,0.000776,4-Acid Digestion,19.300000,0.001930,Borate / Peroxide Fusion ICP,,,,170.0,0.017,4-Acid Digestion,17.6,0.00176,4-Acid Digestion,,,,5.06,0.000506,Borate / Peroxide Fusion ICP,,,,87.000000,0.008700,Borate / Peroxide Fusion ICP,,,,,,,,,,,,,,,,2.96,0.000296,4-Acid Digestion,,,,381987.817000,38.198782,Borate Fusion XRF,3.74,0.000374,Borate / Peroxide Fusion ICP,0.68,6.8e-05,4-Acid Digestion,139.0,0.0139,4-Acid Digestion,0.53,5.3e-05,4-Acid Digestion,0.42,4.2e-05,4-Acid Digestion,,,,5.5,0.00055,4-Acid Digestion,2470.0,0.247,4-Acid Digestion,0.41,4.1e-05,4-Acid Digestion,0.2,2e-05,Borate / Peroxide Fusion ICP,407.0,0.0407,4-Acid Digestion,23.9,0.00239,Borate / Peroxide Fusion ICP,,,,10.500000,0.001050,4-Acid Digestion,1.19,0.000119,4-Acid Digestion,13.500000,0.001350,4-Acid Digestion,46.1,0.00461,4-Acid Digestion
OREAS0123,U ore,oxide,sandstone/ sediments,sedimentary and hydrothermal,yes,Current,oreas-catalogue-2023-11-03.csv,https://www.oreas.com/crm/OREAS-123/,,,,45700.000000,4.570000,4-Acid Digestion,5.19,0.000519,4-Acid Digestion,,,,,,,1015.000000,0.101500,4-Acid Digestion,1.74,0.000174,4-Acid Digestion,,,,1010.000000,0.101000,4-Acid Digestion,,,,46.000000,0.004600,4-Acid Digestion,,,,4.490000,0.000449,4-Acid Digestion,37.2,0.00372,4-Acid Digestion,0.76,7.6e-05,4-Acid Digestion,,,,2.45,0.000245,4-Acid Digestion,1.45,0.000145,Borate / Peroxide Fusion ICP,1.09,0.000109,Borate / Peroxide Fusion ICP,16000.000000,1.600000,4-Acid Digestion,10.900000,0.001090,4-Acid Digestion,3.13,0.000313,Borate / Peroxide Fusion ICP,,,,1.53,0.000153,4-Acid Digestion,,,,0.51,5.1e-05,Borate / Peroxide Fusion ICP,0.014,1.4e-06,4-Acid Digestion,,,,25800.0,2.58,4-Acid Digestion,20.7,0.00207,4-Acid Digestion,4.66,0.000466,4-Acid Digestion,0.24,2.4e-05,Borate / Peroxide Fusion ICP,2440.0,0.244,4-Acid Digestion,750.000000,0.075000,4-Acid Digestion,7.44,0.000744,4-Acid Digestion,2450.0,0.245,4-Acid Digestion,7.67,0.000767,4-Acid Digestion,19.500000,0.001950,Borate / Peroxide Fusion ICP,,,,220.0,0.022,4-Acid Digestion,18.3,0.00183,4-Acid Digestion,,,,5.15,0.000515,Borate / Peroxide Fusion ICP,,,,87.000000,0.008700,Borate / Peroxide Fusion ICP,,,,,,,,,,,,,0.085,8.5e-06,4-Acid Digestion,2.98,0.000298,4-Acid Digestion,,,,382315.022000,38.231502,Borate Fusion XRF,3.87,0.000387,Borate / Peroxide Fusion ICP,0.7,7e-05,4-Acid Digestion,154.0,0.0154,4-Acid Digestion,0.55,5.5e-05,4-Acid Digestion,0.46,4.6e-05,4-Acid Digestion,,,,5.56,0.000556,4-Acid Digestion,2470.0,0.247,4-Acid Digestion,0.42,4.2e-05,4-Acid Digestion,0.21,2.1e-05,Borate / Peroxide Fusion ICP,825.0,0.0825,4-Acid Digestion,24.2,0.00242,Borate / Peroxide Fusion ICP,0.52,5.2e-05,4-Acid Digestion,11.000000,0.001100,4-Acid Digestion,1.17,0.000117,4-Acid Digestion,13.800000,0.001380,4-Acid Digestion,47.5,0.00475,4-Acid Digestion
OREAS0124,U ore,oxide,sandstone/ sediments,sedimentary and hydrothermal,yes,Current,oreas-catalogue-2023-11-03.csv,https://www.oreas.com/crm/OREAS-124/,,,,46100.000000,4.610000,4-Acid Digestion,,,,,,,,,,1046.000000,0.104600,4-Acid Digestion,1.94,0.000194,4-Acid Digestion,,,,890.000000,0.089000,4-Acid Digestion,,,,48.900000,0.004890,4-Acid Digestion,,,,4.260000,0.000426,4-Acid Digestion,37.5,0.00375,4-Acid Digestion,0.78,7.8e-05,4-Acid Digestion,,,,2.71,0.000271,4-Acid Digestion,1.6,0.00016,Borate / Peroxide Fusion ICP,1.23,0.000123,4-Acid Digestion,15700.000000,1.570000,4-Acid Digestion,11.200000,0.001120,4-Acid Digestion,3.47,0.000347,Borate / Peroxide Fusion ICP,,,,1.56,0.000156,4-Acid Digestion,,,,0.58,5.8e-05,Borate / Peroxide Fusion ICP,0.014,1.4e-06,4-Acid Digestion,,,,25600.0,2.56,4-Acid Digestion,21.4,0.00214,4-Acid Digestion,4.61,0.000461,4-Acid Digestion,0.26,2.6e-05,Borate / Peroxide Fusion ICP,2210.0,0.221,4-Acid Digestion,690.000000,0.069000,4-Acid Digestion,7.36,0.000736,4-Acid Digestion,2320.0,0.232,4-Acid Digestion,7.84,0.000784,4-Acid Digestion,20.800000,0.002080,Borate / Peroxide Fusion ICP,,,,320.0,0.032,4-Acid Digestion,20.2,0.00202,4-Acid Digestion,,,,5.39,0.000539,Borate / Peroxide Fusion ICP,,,,86.000000,0.008600,Borate / Peroxide Fusion ICP,,,,,,,,,,,,,0.083,8.3e-06,4-Acid Digestion,3.01,0.000301,4-Acid Digestion,,,,381052.947000,38.105295,Borate Fusion XRF,4.21,0.000421,Borate / Peroxide Fusion ICP,0.71,7.1e-05,4-Acid Digestion,188.0,0.0188,4-Acid Digestion,0.56,5.6e-05,4-Acid Digestion,0.5,5e-05,4-Acid Digestion,,,,5.79,0.000579,4-Acid Digestion,2520.0,0.252,4-Acid Digestion,0.41,4.1e-05,4-Acid Digestion,0.22,2.2e-05,Borate / Peroxide Fusion ICP,1779.0,0.1779,4-Acid Digestion,23.3,0.00233,Borate / Peroxide Fusion ICP,0.71,7.1e-05,4-Acid Digestion,12.100000,0.001210,4-Acid Digestion,1.63,0.000163,Borate / Peroxide Fusion ICP,14.300000,0.001430,4-Acid Digestion,49.8,0.00498,4-Acid Digestion
OREAS0012a,"Au >1 ppm, Au only",primary,metasediment/basalt,orogenic lode gold,no,Archived,oreas-catalogue-2023-11-03.csv,https://www.oreas.com/crm/OREAS-12a/,,,,,,,,,,11.79,0.001179,Pb Fire Assay,,,,,,,,,,,,,,,,,,,,,,,,,,,,,,,,,,,,,,,,,,,,,,,,,,,,,,,,,,,,,,,,,,,,,,,,,,,,,,,,,,,,,,,,,,,,,,,,,,,,,,,,,,,,,,,,,,,,,,,,,,,,,,,,,,,,,,,,,,,,,,,,,,,,,,,,,,,,,,,,,,,,,,,,,,,,,,,,,,,,,,,,,,,,,,,,,,,,,,
OREAS0130,Zn-Pb-Ag sulphide ore,primary,sulphidic graphitic slate,SEDEX,yes,Current,oreas-catalogue-2023-11-03.csv,https://www.oreas.com/crm/OREAS-130/,6.27,0.000627,Aqua Regia Digestion,54200.000000,5.420000,4-Acid Digestion,206.0,0.0206,4-Acid Digestion,,,,,,,4130.000000,0.413000,Peroxide Fusion ICP,2.8,0.00028,4-Acid Digestion,3.11,0.000311,4-Acid Digestion,18400.000000,1.840000,4-Acid Digestion,29.6,0.00296,4-Acid Digestion,58.000000,0.005800,4-Acid Digestion,,,,28.600000,0.002860,4-Acid Digestion,47.6,0.00476,4-Acid Digestion,6.46,0.000646,4-Acid Digestion,227.000000,0.022700,4-Acid Digestion,3.63,0.000363,4-Acid Digestion,2.14,0.000214,4-Acid Digestion,0.89,8.9e-05,4-Acid Digestion,73900.000000,7.390000,4-Acid Digestion,14.000000,0.001400,4-Acid Digestion,4.44,0.000444,4-Acid Digestion,,,,3.29,0.000329,4-Acid Digestion,0.67,6.7e-05,Aqua Regia Digestion,0.74,7.4e-05,4-Acid Digestion,0.21,2.1e-05,4-Acid Digestion,,,,49600.0,4.96,Peroxide Fusion ICP,26.9,0.00269,4-Acid Digestion,50.0,0.005,4-Acid Digestion,0.31,3.1e-05,4-Acid Digestion,10900.0,1.09,4-Acid Digestion,1880.000000,0.188000,4-Acid Digestion,8.65,0.000865,4-Acid Digestion,1930.0,0.193,4-Acid Digestion,6.81,0.000681,4-Acid Digestion,27.600000,0.002760,4-Acid Digestion,35.2,0.00352,Aqua Regia Digestion,870.0,0.087,4-Acid Digestion,1300.0,0.13,4-Acid Digestion,,,,7.18,0.000718,4-Acid Digestion,,,,240.000000,0.024000,Peroxide Fusion ICP,,,,,,,,,,59400.0,5.94,4-Acid Digestion,5.81,0.000581,4-Acid Digestion,8.64,0.000864,4-Acid Digestion,,,,260600.000000,26.060000,Peroxide Fusion ICP,5.06,0.000506,Peroxide Fusion ICP,1.42,0.000142,4-Acid Digestion,158.0,0.0158,4-Acid Digestion,,,,0.63,6.3e-05,4-Acid Digestion,0.17,1.7e-05,Aqua Regia Digestion,10.1,0.00101,4-Acid Digestion,1770.0,0.177,4-Acid Digestion,35.4,0.00354,4-Acid Digestion,0.3,3e-05,4-Acid Digestion,9.98,0.000998,4-Acid Digestion,33.1,0.00331,Aqua Regia Digestion,2.81,0.000281,4-Acid Digestion,19.600000,0.001960,4-Acid Digestion,2.04,0.000204,4-Acid Digestion,17100.000000,1.710000,4-Acid Digestion,,,
OREAS0131a,Zn-Pb-Ag sulphide ore,primary,carbonate siltstone,SEDEX,no,Archived,oreas-catalogue-2023-11-03.csv,https://www.oreas.com/crm/OREAS-131a/,29.5,0.00295,Aqua Regia Digestion,46309.436000,4.630944,4-Acid Digestion,82.0,0.0082,4-Acid Digestion,,,,,,,728.000000,0.072800,4-Acid Digestion,,,,,,,54102.091000,5.410209,4-Acid Digestion,81.0,0.0081,4-Acid Digestion,,,,,,,23.100000,0.002310,4-Acid Digestion,,,,,,,322.000000,0.032200,4-Acid Digestion,,,,,,,,,,58800.000000,5.880000,4-Acid Digestion,,,,,,,,,,,,,,,,,,,,,,,,,,,,,,,,,,,,,31176.956,3.1176956,4-Acid Digestion,,,,,,,,,,,,,,,,,,,,,,17200.0,1.72,4-Acid Digestion,,,,,,,,,,,,,,,,,,,,,,48000.0,4.8,4-Acid Digestion,47.0,0.0047,4-Acid Digestion,,,,,,,208522.718000,20.852272,Borate / Peroxide Fusion ICP,,,,,,,,,,,,,,,,,,,,,,,,,,,,,,,,,,,,,,,,,,,,,,28300.000000,2.830000,4-Acid Digestion,,,
OREAS0131b,Zn-Pb-Ag sulphide ore,primary,carbonate siltstone,SEDEX,no,Archived,oreas-catalogue-2023-11-03.csv,https://www.oreas.com/crm/OREAS-131b/,32.1,0.00321,Aqua Regia Digestion,46256.511000,4.625651,4-Acid Digestion,82.0,0.0082,4-Acid Digestion,,,,,,,795.000000,0.079500,Borate / Peroxide Fusion ICP,,,,,,,53673.277000,5.367328,4-Acid Digestion,89.0,0.0089,4-Acid Digestion,,,,,,,18.800000,0.001880,4-Acid Digestion,,,,,,,216.000000,0.021600,4-Acid Digestion,,,,,,,,,,57100.000000,5.710000,4-Acid Digestion,,,,,,,,,,,,,,,,,,,,,,,,,,,,,,,,,,,,,31056.349,3.1056349,4-Acid Digestion,,,,,,,,,,,,,,,,,,,,,,18800.0,1.88,4-Acid Digestion,,,,,,,,,,,,,,,,,,,,,,49200.0,4.92,4-Acid Digestion,50.0,0.005,4-Acid Digestion,,,,,,,206652.978000,20.665298,Borate / Peroxide Fusion ICP,,,,,,,,,,,,,,,,,,,,,,,,,,,,,,,,,,,,,,,,,,,,,,30400.000000,3.040000,4-Acid Digestion,,,
OREAS0132a,Zn-Pb-Ag sulphide ore,primary,carbonate siltstone,SEDEX,no,Archived,oreas-catalogue-2023-11-03.csv,https://www.oreas.com/crm/OREAS-132a/,55.6,0.00556,Aqua Regia Digestion,41387.405000,4.138740,4-Acid Digestion,146.0,0.0146,4-Acid Digestion,,,,,,,882.000000,0.088200,Borate / Peroxide Fusion ICP,,,,,,,49242.194000,4.924219,4-Acid Digestion,155.0,0.0155,4-Acid Digestion,,,,,,,42.600000,0.004260,4-Acid Digestion,,,,,,,461.000000,0.046100,4-Acid Digestion,,,,,,,,,,77300.000000,7.730000,4-Acid Digestion,,,,,,,,,,,,,,,,,,,,,,,,,,,,,,,,,,,,,28704.509,2.8704509,4-Acid Digestion,,,,,,,,,,,,,,,,,,,,,,36400.0,3.64,4-Acid Digestion,,,,,,,,,,,,,,,,,,,,,,79300.0,7.93,4-Acid Digestion,40.6,0.00406,Aqua Regia Digestion,,,,,,,179261.292000,17.926129,Borate / Peroxide Fusion ICP,,,,,,,,,,,,,,,,,,,,,,,,,,,,,,,,,,,,,,,,,,,,,,49800.000000,4.980000,4-Acid Digestion,,,
OREAS0132b,Zn-Pb-Ag sulphide ore,primary,carbonate siltstone,SEDEX,no,Archived,oreas-catalogue-2023-11-03.csv,https://www.oreas.com/crm/OREAS-132b/,60.3,0.00603,Aqua Regia Digestion,40434.753000,4.043475,4-Acid Digestion,149.0,0.0149,4-Acid Digestion,,,,,,,890.000000,0.089000,Borate / Peroxide Fusion ICP,,,,,,,49313.663000,4.931366,4-Acid Digestion,165.0,0.0165,4-Acid Digestion,,,,,,,44.100000,0.004410,4-Acid Digestion,,,,,,,477.000000,0.047700,4-Acid Digestion,,,,,,,,,,77100.000000,7.710000,4-Acid Digestion,,,,,,,,,,,,,,,,,,,,,,,,,,,,,,,,,,,,,28704.509,2.8704509,4-Acid Digestion,,,,,,,,,,,,,,,,,,,,,,38600.0,3.86,4-Acid Digestion,,,,,,,,,,,,,,,,,,,,,,83400.0,8.34,4-Acid Digestion,53.0,0.0053,4-Acid Digestion,,,,,,,178139.448000,17.813945,Borate / Peroxide Fusion ICP,,,,,,,,,,,,,,,,,,,,,,,,,,,,,,,,,,,,,,,,,,,,,,52500.000000,5.250000,4-Acid Digestion,,,
OREAS0133a,Zn-Pb-Ag sulphide ore,primary,carbonate siltstone,SEDEX,no,Archived,oreas-catalogue-2023-11-03.csv,https://www.oreas.com/crm/OREAS-133a/,96.9,0.00969,Aqua Regia Digestion,37629.725000,3.762973,4-Acid Digestion,139.0,0.0139,4-Acid Digestion,,,,,,,785.000000,0.078500,Borate / Peroxide Fusion ICP,,,,,,,39307.992000,3.930799,4-Acid Digestion,296.0,0.0296,4-Acid Digestion,,,,,,,23.900000,0.002390,4-Acid Digestion,,,,,,,323.000000,0.032300,4-Acid Digestion,,,,,,,,,,81000.000000,8.100000,4-Acid Digestion,,,,,,,,,,,,,,,,,,,,,,,,,,,,,,,,,,,,,22915.364,2.2915364,4-Acid Digestion,,,,,,,,,,,,,,,,,,,,,,49000.0,4.9,4-Acid Digestion,,,,,,,,,,,,,,,,,,,,,,111300.0,11.13,4-Acid Digestion,171.0,0.0171,4-Acid Digestion,,,,,,,160610.639000,16.061064,Borate / Peroxide Fusion ICP,,,,,,,,,,,,,,,,,,,,,,,,,,,,,,,,,,,,,,,,,,,,,,108700.000000,10.870000,4-Acid Digestion,,,
OREAS0133b,Zn-Pb-Ag sulphide ore,primary,carbonate siltstone,SEDEX,no,Archived,oreas-catalogue-2023-11-03.csv,https://www.oreas.com/crm/OREAS-133b/,100.0,0.01,Aqua Regia Digestion,36571.223000,3.657122,4-Acid Digestion,144.0,0.0144,4-Acid Digestion,,,,,,,799.000000,0.079900,Borate / Peroxide Fusion ICP,,,,,,,38593.301000,3.859330,4-Acid Digestion,311.0,0.0311,4-Acid Digestion,,,,,,,22.400000,0.002240,4-Acid Digestion,,,,,,,320.000000,0.032000,4-Acid Digestion,,,,,,,,,,81600.000000,8.160000,4-Acid Digestion,,,,,,,,,,,,,,,,,,,,,,,,,,,,,,,,,,,,,22493.239,2.2493239,4-Acid Digestion,,,,,,,,,,,,,,,,,,,,,,50600.0,5.06,4-Acid Digestion,,,,,,,,,,,,,,,,,,,,,,115400.0,11.54,4-Acid Digestion,181.0,0.0181,4-Acid Digestion,,,,,,,159488.795000,15.948880,Borate / Peroxide Fusion ICP,,,,,,,,,,,,,,,,,,,,,,,,,,,,,,,,,,,,,,,,,,,,,,113500.000000,11.350000,4-Acid Digestion,,,
OREAS0134a,Zn-Pb-Ag sulphide ore,primary,carbonate siltstone,SEDEX,no,Archived,oreas-catalogue-2023-11-03.csv,https://www.oreas.com/crm/OREAS-134a/,194.0,0.0194,Aqua Regia Digestion,13390.043000,1.339004,4-Acid Digestion,228.0,0.0228,4-Acid Digestion,,,,,,,1500.000000,0.150000,Borate / Peroxide Fusion ICP,,,,,,,43167.322000,4.316732,4-Acid Digestion,536.0,0.0536,4-Acid Digestion,,,,,,,105.000000,0.010500,4-Acid Digestion,,,,,,,1291.000000,0.129100,4-Acid Digestion,,,,,,,,,,120400.000000,12.040000,4-Acid Digestion,,,,,,,,,,,,,,,,,,,,,,,,,,,,,,,,,,,,,21045.953,2.1045953,4-Acid Digestion,,,,,,,,,,,,,,,,,,,,,,127900.0,12.79,4-Acid Digestion,,,,,,,,,,,,,,,,,,,,,,192700.0,19.27,4-Acid Digestion,115.0,0.0115,4-Acid Digestion,,,,,,,69227.112000,6.922711,Borate / Peroxide Fusion ICP,,,,,,,,,,,,,,,,,,,,,,,,,,,,,,,,,,,,,,,,,,,,,,172700.000000,17.270000,4-Acid Digestion,,,
OREAS0134b,Zn-Pb-Ag sulphide ore,primary,carbonate siltstone,SEDEX,no,Archived,oreas-catalogue-2023-11-03.csv,https://www.oreas.com/crm/OREAS-134b/,204.0,0.0204,Aqua Regia Digestion,11696.440000,1.169644,4-Acid Digestion,228.0,0.0228,4-Acid Digestion,,,,,,,1490.000000,0.149000,Borate / Peroxide Fusion ICP,,,,,,,42738.508000,4.273851,4-Acid Digestion,561.0,0.0561,4-Acid Digestion,,,,,,,107.000000,0.010700,4-Acid Digestion,,,,,,,1348.000000,0.134800,4-Acid Digestion,,,,,,,,,,123700.000000,12.370000,4-Acid Digestion,,,,,,,,,,,,,,,,,,,,,,,,,,,,,,,,,,,,,20081.095,2.0081095,4-Acid Digestion,,,,,,,,,,,,,,,,,,,,,,133600.0,13.36,4-Acid Digestion,,,,,,,,,,,,,,,,,,,,,,196800.0,19.68,4-Acid Digestion,124.0,0.0124,4-Acid Digestion,,,,,,,60673.053000,6.067305,Borate / Peroxide Fusion ICP,,,,,,,,,,,,,,,,,,,,,,,,,,,,,,,,,,,,,,,,,,,,,,180300.000000,18.030000,4-Acid Digestion,,,
OREAS0135,Zn-Pb-Ag sulphide ore,primary,sulphidic graphitic slate,SEDEX,yes,Current,oreas-catalogue-2023-11-03.csv,https://www.oreas.com/crm/OREAS-135/,55.2,0.00552,Aqua Regia Digestion,49400.000000,4.940000,4-Acid Digestion,888.0,0.0888,4-Acid Digestion,,,,,,,4435.000000,0.443500,Peroxide Fusion ICP,2.7,0.00027,4-Acid Digestion,4.44,0.000444,4-Acid Digestion,19000.000000,1.900000,4-Acid Digestion,61.0,0.0061,4-Acid Digestion,70.000000,0.007000,4-Acid Digestion,,,,29.900000,0.002990,4-Acid Digestion,42.4,0.00424,4-Acid Digestion,5.57,0.000557,4-Acid Digestion,278.000000,0.027800,4-Acid Digestion,4.38,0.000438,4-Acid Digestion,2.33,0.000233,4-Acid Digestion,1.94,0.000194,4-Acid Digestion,91300.000000,9.130000,4-Acid Digestion,13.100000,0.001310,4-Acid Digestion,5.59,0.000559,4-Acid Digestion,,,,2.98,0.000298,4-Acid Digestion,1.21,0.000121,Aqua Regia Digestion,0.84,8.4e-05,4-Acid Digestion,0.9,9e-05,4-Acid Digestion,,,,43600.0,4.36,4-Acid Digestion,33.7,0.00337,4-Acid Digestion,45.7,0.00457,4-Acid Digestion,0.31,3.1e-05,4-Acid Digestion,9880.0,0.988,4-Acid Digestion,4490.000000,0.449000,4-Acid Digestion,8.17,0.000817,4-Acid Digestion,,,,0.46,4.6e-05,Aqua Regia Digestion,32.000000,0.003200,4-Acid Digestion,33.7,0.00337,Aqua Regia Digestion,880.0,0.088,4-Acid Digestion,17000.0,1.7,4-Acid Digestion,,,,8.71,0.000871,4-Acid Digestion,,,,216.000000,0.021600,Peroxide Fusion ICP,,,,,,,,,,70000.0,7.0,4-Acid Digestion,37.2,0.00372,4-Acid Digestion,7.65,0.000765,4-Acid Digestion,,,,237400.000000,23.740000,Peroxide Fusion ICP,,,,2.45,0.000245,4-Acid Digestion,163.0,0.0163,4-Acid Digestion,,,,0.77,7.7e-05,4-Acid Digestion,0.19,1.9e-05,Aqua Regia Digestion,9.34,0.000934,4-Acid Digestion,1630.0,0.163,4-Acid Digestion,33.8,0.00338,4-Acid Digestion,0.3,3e-05,4-Acid Digestion,9.86,0.000986,4-Acid Digestion,81.0,0.0081,Peroxide Fusion ICP,4.03,0.000403,4-Acid Digestion,23.500000,0.002350,4-Acid Digestion,2.09,0.000209,4-Acid Digestion,28000.000000,2.800000,4-Acid Digestion,102.0,0.0102,4-Acid Digestion
OREAS0135b,Zn-Pb-Ag sulphide ore,primary,sulphidic graphitic slate,SEDEX,yes,Current,oreas-catalogue-2023-11-03.csv,https://www.oreas.com/crm/OREAS-135b/,53.5,0.00535,Aqua Regia Digestion,58100.000000,5.810000,4-Acid Digestion,707.0,0.0707,4-Acid Digestion,,,,106.0,0.0106,Borate / Peroxide Fusion ICP,3519.910000,0.351991,Borate Fusion XRF,2.45,0.000245,4-Acid Digestion,2.66,0.000266,4-Acid Digestion,4810.000000,0.481000,4-Acid Digestion,69.0,0.0069,4-Acid Digestion,86.000000,0.008600,4-Acid Digestion,,,,6.260000,0.000626,4-Acid Digestion,76.0,0.0076,4-Acid Digestion,3.76,0.000376,4-Acid Digestion,114.000000,0.011400,4-Acid Digestion,4.35,0.000435,4-Acid Digestion,2.04,0.000204,4-Acid Digestion,2.06,0.000206,4-Acid Digestion,53600.000000,5.360000,4-Acid Digestion,18.300000,0.001830,4-Acid Digestion,5.87,0.000587,4-Acid Digestion,3.26,0.000326,Borate / Peroxide Fusion ICP,2.12,0.000212,4-Acid Digestion,0.91,9.1e-05,Aqua Regia Digestion,0.77,7.7e-05,4-Acid Digestion,0.69,6.9e-05,4-Acid Digestion,,,,25200.0,2.52,4-Acid Digestion,41.0,0.0041,4-Acid Digestion,21.0,0.0021,4-Acid Digestion,0.29,2.9e-05,4-Acid Digestion,3570.0,0.357,4-Acid Digestion,3260.000000,0.326000,4-Acid Digestion,4.14,0.000414,4-Acid Digestion,950.0,0.095,4-Acid Digestion,10.3,0.00103,Borate / Peroxide Fusion ICP,36.300000,0.003630,4-Acid Digestion,21.3,0.00213,Borate / Peroxide Fusion ICP,440.0,0.044,4-Acid Digestion,17100.0,1.71,4-Acid Digestion,,,,9.63,0.000963,4-Acid Digestion,,,,140.000000,0.014000,Borate / Peroxide Fusion ICP,,,,,,,,,,30300.0,3.03,4-Acid Digestion,37.6,0.00376,4-Acid Digestion,10.3,0.00103,4-Acid Digestion,2.79,0.000279,4-Acid Digestion,299205.093000,29.920509,Borate Fusion XRF,7.25,0.000725,Borate / Peroxide Fusion ICP,4.02,0.000402,4-Acid Digestion,114.0,0.0114,4-Acid Digestion,0.92,9.2e-05,Borate / Peroxide Fusion ICP,0.8,8e-05,4-Acid Digestion,0.15,1.5e-05,Aqua Regia Digestion,12.3,0.00123,4-Acid Digestion,1890.0,0.189,4-Acid Digestion,5.65,0.000565,4-Acid Digestion,0.29,2.9e-05,4-Acid Digestion,5.06,0.000506,4-Acid Digestion,147.0,0.0147,Borate / Peroxide Fusion ICP,3.17,0.000317,4-Acid Digestion,21.100000,0.002110,4-Acid Digestion,1.9,0.00019,4-Acid Digestion,27300.000000,2.730000,4-Acid Digestion,67.0,0.0067,4-Acid Digestion
OREAS0136,Zn-Pb-Ag sulphide ore,primary,sulphidic graphitic slate,SEDEX,yes,Current,oreas-catalogue-2023-11-03.csv,https://www.oreas.com/crm/OREAS-136/,149.0,0.0149,Aqua Regia Digestion,40900.000000,4.090000,4-Acid Digestion,2145.0,0.2145,4-Acid Digestion,,,,,,,4109.000000,0.410900,Peroxide Fusion ICP,2.37,0.000237,4-Acid Digestion,6.37,0.000637,4-Acid Digestion,22500.000000,2.250000,4-Acid Digestion,102.0,0.0102,4-Acid Digestion,92.000000,0.009200,4-Acid Digestion,,,,28.700000,0.002870,4-Acid Digestion,35.7,0.00357,4-Acid Digestion,4.56,0.000456,4-Acid Digestion,306.000000,0.030600,4-Acid Digestion,5.88,0.000588,4-Acid Digestion,2.75,0.000275,4-Acid Digestion,3.97,0.000397,4-Acid Digestion,115000.000000,11.500000,4-Acid Digestion,12.200000,0.001220,4-Acid Digestion,7.97,0.000797,4-Acid Digestion,,,,2.5,0.00025,4-Acid Digestion,1.7,0.00017,Aqua Regia Digestion,1.02,0.000102,4-Acid Digestion,2.12,0.000212,4-Acid Digestion,,,,36100.0,3.61,4-Acid Digestion,46.6,0.00466,4-Acid Digestion,38.5,0.00385,4-Acid Digestion,0.32,3.2e-05,4-Acid Digestion,8850.0,0.885,4-Acid Digestion,9680.000000,0.968000,4-Acid Digestion,8.2,0.00082,Peroxide Fusion ICP,1460.0,0.146,4-Acid Digestion,,,,42.800000,0.004280,4-Acid Digestion,28.4,0.00284,Aqua Regia Digestion,900.0,0.09,4-Acid Digestion,47600.0,4.76,4-Acid Digestion,,,,11.4,0.00114,4-Acid Digestion,,,,175.000000,0.017500,Peroxide Fusion ICP,,,,,,,,,,74700.0,7.47,4-Acid Digestion,96.0,0.0096,4-Acid Digestion,6.75,0.000675,4-Acid Digestion,,,,213600.000000,21.360000,Peroxide Fusion ICP,8.17,0.000817,Peroxide Fusion ICP,4.38,0.000438,4-Acid Digestion,151.0,0.0151,4-Acid Digestion,,,,1.03,0.000103,4-Acid Digestion,0.18,1.8e-05,Aqua Regia Digestion,7.9,0.00079,4-Acid Digestion,1280.0,0.128,4-Acid Digestion,29.2,0.00292,4-Acid Digestion,0.34,3.4e-05,4-Acid Digestion,8.65,0.000865,4-Acid Digestion,66.0,0.0066,Peroxide Fusion ICP,6.7,0.00067,4-Acid Digestion,31.700000,0.003170,4-Acid Digestion,2.23,0.000223,4-Acid Digestion,36300.000000,3.630000,4-Acid Digestion,86.0,0.0086,4-Acid Digestion
