Repository: zebhall/OREAS-Catalogue-Info

File: output_processed_OREAS_catalogue_20231103.csv (part 1 of 12)
ID,Group,Type,Matrix,Mineralisation Style,SuperCRM,Status,Catalogue File Name,Ag,Ag Method,Al,Al Method,As,As Method,Au,Au Method,B,B Method,Ba,Ba Method,Be,Be Method,Bi,Bi Method,Ca,Ca Method,Cd,Cd Method,Ce,Ce Method,Cl,Cl Method,Co,Co Method,Cr,Cr Method,Cs,Cs Method,Cu,Cu Method,Dy,Dy Method,Er,Er Method,Eu,Eu Method,Fe,Fe Method,Ga,Ga Method,Gd,Gd Method,Ge,Ge Method,Hf,Hf Method,Hg,Hg Method,Ho,Ho Method,In,In Method,Ir,Ir Method,K,K Method,La,La Method,Li,Li Method,Lu,Lu Method,Mg,Mg Method,Mn,Mn Method,Mo,Mo Method,Na,Na Method,Nb,Nb Method,Nd,Nd Method,Ni,Ni Method,P,P Method,Pb,Pb Method,Pd,Pd Method,Pr,Pr Method,Pt,Pt Method,Rb,Rb Method,Re,Re Method,Rh,Rh Method,Ru,Ru Method,S,S Method,Sb,Sb Method,Sc,Sc Method,Se,Se Method,Si,Si Method,Sm,Sm Method,Sn,Sn Method,Sr,Sr Method,Ta,Ta Method,Tb,Tb Method,Te,Te Method,Th,Th Method,Ti,Ti Method,Tl,Tl Method,Tm,Tm Method,U,U Method,V,V Method,W,W Method,Y,Y Method,Yb,Yb Method,Zn,Zn Method,Zr,Zr Method
OREAS0100a,U ore,primary,granitic/haematitic breccia,hydrothermal IOCG variant,no,Current,oreas-catalogue-2023-11-03.csv,,,,,,,,,,,,,,,,,,,,,467,4-Acid Digestion,,,17.5,4-Acid Digestion,,,,,167,4-Acid Digestion,18.9,4-Acid Digestion,11.6,4-Acid Digestion,3.7,4-Acid Digestion,45100,4-Acid Digestion,,,20,4-Acid Digestion,,,,,,,3.66,4-Acid Digestion,,,,,38000,4-Acid Digestion,259,4-Acid Digestion,,,1.56,4-Acid Digestion,8100,4-Acid Digestion,532,4-Acid Digestion,22,4-Acid Digestion,,,,,152,4-Acid Digestion,,,487,4-Acid Digestion,13.2,4-Acid Digestion,,,47,4-Acid Digestion,,,,,,,,,,,,,,,,,,,,,24,Borate / Peroxide Fusion ICP,,,,,,,3.25,4-Acid Digestion,,,49,4-Acid Digestion,2180,4-Acid Digestion,,,1.61,4-Acid Digestion,130,4-Acid Digestion,37,Borate / Peroxide Fusion ICP,,,96,4-Acid Digestion,11.4,4-Acid Digestion,,,,
OREAS0101a,U ore,primary,granitic/haematitic breccia,hydrothermal IOCG variant,no,Current,oreas-catalogue-2023-11-03.csv,,,,,,,,,,,,,,,,,,,,,1390,4-Acid Digestion,,,47,4-Acid Digestion,,,,,418,4-Acid Digestion,28,4-Acid Digestion,16.2,4-Acid Digestion,8.4,4-Acid Digestion,107000,4-Acid Digestion,,,42,4-Acid Digestion,,,,,,,5.2,4-Acid Digestion,,,,,22000,4-Acid Digestion,807,4-Acid Digestion,,,1.99,4-Acid Digestion,12000,4-Acid Digestion,977,4-Acid Digestion,20,4-Acid Digestion,,,,,397,4-Acid Digestion,,,1159,4-Acid Digestion,23,4-Acid Digestion,,,131,4-Acid Digestion,,,,,,,,,,,,,,,,,,,,,49,Borate / Peroxide Fusion ICP,,,,,,,5.3,4-Acid Digestion,,,35,4-Acid Digestion,3530,4-Acid Digestion,,,2.12,4-Acid Digestion,410,4-Acid Digestion,83,Borate / Peroxide Fusion ICP,,,135,4-Acid Digestion,14.7,4-Acid Digestion,,,,
OREAS0101b,U ore,primary,granitic/haematitic breccia,hydrothermal IOCG variant,no,Current,oreas-catalogue-2023-11-03.csv,,,,,,,,,,,,,,,,,,,,,1325,4-Acid Digestion,,,45,4-Acid Digestion,,,,,412,4-Acid Digestion,27,4-Acid Digestion,15,4-Acid Digestion,8.1,4-Acid Digestion,107000,4-Acid Digestion,,,40,4-Acid Digestion,,,,,,,5.2,4-Acid Digestion,,,,,23600,4-Acid Digestion,754,4-Acid Digestion,,,1.96,4-Acid Digestion,12300,4-Acid Digestion,927,4-Acid Digestion,20,4-Acid Digestion,,,,,388,4-Acid Digestion,,,1118,4-Acid Digestion,23,4-Acid Digestion,,,127,4-Acid Digestion,,,,,,,,,,,,,,,,,,,,,48,Borate / Peroxide Fusion ICP,,,,,,,5.4,4-Acid Digestion,,,36,4-Acid Digestion,3500,4-Acid Digestion,,,2.08,4-Acid Digestion,387,4-Acid Digestion,80,Borate / Peroxide Fusion ICP,,,133,4-Acid Digestion,13.9,4-Acid Digestion,,,,
OREAS0102a,U ore,primary,granitic/haematitic breccia,hydrothermal IOCG variant,no,Current,oreas-catalogue-2023-11-03.csv,,,,,,,,,,,,,,,,,,,,,573,4-Acid Digestion,,,39,4-Acid Digestion,,,,,290,4-Acid Digestion,12.9,4-Acid Digestion,7.4,4-Acid Digestion,3.84,4-Acid Digestion,56500,4-Acid Digestion,,,18.5,4-Acid Digestion,,,,,,,2.45,4-Acid Digestion,,,,,36400,4-Acid Digestion,317,4-Acid Digestion,,,1.04,4-Acid Digestion,13100,4-Acid Digestion,448,4-Acid Digestion,13.6,4-Acid Digestion,,,,,180,4-Acid Digestion,,,563,4-Acid Digestion,14,4-Acid Digestion,,,57,4-Acid Digestion,,,,,,,,,,,,,,,,,,,,,25,Borate / Peroxide Fusion ICP,,,,,,,2.56,4-Acid Digestion,,,38,4-Acid Digestion,1640,4-Acid Digestion,,,1.04,4-Acid Digestion,638,4-Acid Digestion,35,Borate / Peroxide Fusion ICP,,,64,4-Acid Digestion,7.2,4-Acid Digestion,,,,
OREAS0104,U ore,primary,granitic/gneissic,epithermal,no,Archived,oreas-catalogue-2023-11-03.csv,,,,,,,,,,,,,,,,,,,,,102,Borate / Peroxide Fusion ICP,,,,,,,,,,,7.11,Borate / Peroxide Fusion ICP,3.9,Borate / Peroxide Fusion ICP,1.29,Borate / Peroxide Fusion ICP,,,,,9.4,Borate / Peroxide Fusion ICP,,,,,,,1.36,Borate / Peroxide Fusion ICP,,,,,23900,Borate / Peroxide Fusion ICP,49,Borate / Peroxide Fusion ICP,,,0.48,Borate / Peroxide Fusion ICP,,,,,,,,,,,50,Borate / Peroxide Fusion ICP,,,,,,,,,12.8,Borate / Peroxide Fusion ICP,,,,,,,,,,,,,,,,,,,,,10.5,Borate / Peroxide Fusion ICP,,,,,,,1.39,Borate / Peroxide Fusion ICP,,,154,Pressed Powder Pellet XRF,,,,,0.57,Borate / Peroxide Fusion ICP,125,Pressed Powder Pellet XRF,,,,,,,3.43,Borate / Peroxide Fusion ICP,,,,
OREAS0105,U ore,primary,granitic/gneissic,epithermal,no,Archived,oreas-catalogue-2023-11-03.csv,,,,,,,,,,,,,,,,,,,,,117,Borate / Peroxide Fusion ICP,,,,,,,,,,,12.2,Borate / Peroxide Fusion ICP,7.5,Borate / Peroxide Fusion ICP,1.5,Borate / Peroxide Fusion ICP,,,,,13,Borate / Peroxide Fusion ICP,,,,,,,2.44,Borate / Peroxide Fusion ICP,,,,,19700,Borate / Peroxide Fusion ICP,51,Borate / Peroxide Fusion ICP,,,0.99,Borate / Peroxide Fusion ICP,,,,,,,,,,,64,Borate / Peroxide Fusion ICP,,,,,,,,,16,Borate / Peroxide Fusion ICP,,,,,,,,,,,,,,,,,,,,,14.8,Borate / Peroxide Fusion ICP,,,,,,,2.18,Borate / Peroxide Fusion ICP,,,382,Pressed Powder Pellet XRF,,,,,1.14,Borate / Peroxide Fusion ICP,563,Pressed Powder Pellet XRF,,,,,,,7.3,Borate / Peroxide Fusion ICP,,,,
OREAS0106,U ore,primary,granitic/gneissic,epithermal,no,Archived,oreas-catalogue-2023-11-03.csv,,,,,,,,,,,,,,,,,,,,,137,Borate / Peroxide Fusion ICP,,,,,,,,,,,19,Borate / Peroxide Fusion ICP,12.2,Borate / Peroxide Fusion ICP,2,Borate / Peroxide Fusion ICP,,,,,18.2,Borate / Peroxide Fusion ICP,,,,,,,3.9,Borate / Peroxide Fusion ICP,,,,,15900,Borate / Peroxide Fusion ICP,54,Borate / Peroxide Fusion ICP,,,1.66,Borate / Peroxide Fusion ICP,,,,,,,,,,,84,Borate / Peroxide Fusion ICP,,,,,,,,,19.7,Borate / Peroxide Fusion ICP,,,,,,,,,,,,,,,,,,,,,21,Borate / Peroxide Fusion ICP,,,,,,,3.1,Borate / Peroxide Fusion ICP,,,689,Pressed Powder Pellet XRF,,,,,1.88,Borate / Peroxide Fusion ICP,1213,Pressed Powder Pellet XRF,,,,,,,12.1,Borate / Peroxide Fusion ICP,,,,
OREAS0010c,"Au >1 ppm, Au only",primary,metasediment/basalt,orogenic lode gold,no,Archived,oreas-catalogue-2023-11-03.csv,,,,,,,6.6,Pb Fire Assay,,,,,,,,,,,,,,,,,,,,,,,,,,,,,,,,,,,,,,,,,,,,,,,,,,,,,,,,,,,,,,,,,,,,,,,,,,,,,,,,,,,,,,,,,,,,,,,,,,,,,,,,,,,,,,,,,,,,,,,,,,,,,,,,,,,,
OREAS0010P,Au >1 ppm,primary,metasediment/basalt,orogenic lode gold,no,Archived,oreas-catalogue-2023-11-03.csv,,,,,,,6.81,Pb Fire Assay,,,,,,,,,,,,,,,,,,,,,,,,,,,,,,,,,,,,,,,,,,,,,,,,,,,,,,,,,,,,,,,,,,,,,,,,,,,,,,,,,,,,,,,,,,,,,,,,,,,,,,,,,,,,,,,,,,,,,,,,,,,,,,,,,,,,
OREAS0010Pb,Au >1 ppm,primary,metasediment/basalt,orogenic lode gold,no,Archived,oreas-catalogue-2023-11-03.csv,,,,,,,7.15,Pb Fire Assay,,,,,,,,,,,,,,,,,,,,,,,,,,,,,,,,,,,,,,,,,,,,,,,,,,,,,,,,,,,,,,,,,,,,,,,,,,,,,,,,,,,,,,,,,,,,,,,,,,,,,,,,,,,,,,,,,,,,,,,,,,,,,,,,,,,,
OREAS0110,Cu ore,primary,massive sulphide,volcanic hosted massive sulphide,no,Current,oreas-catalogue-2023-11-03.csv,0.58,4-Acid Digestion,,,103,4-Acid Digestion,,,,,,,,,,,,,,,,,,,24,4-Acid Digestion,,,,,1620,4-Acid Digestion,,,,,,,251000,4-Acid Digestion,,,,,,,,,,,,,,,,,,,,,,,,,,,,,,,,,,,,,,,,,36,4-Acid Digestion,,,,,,,,,,,,,,,,,15.2,4-Acid Digestion,,,,,,,,,,,,,,,,,,,,,,,,,,,,,,,,,,,,,72,4-Acid Digestion,,
OREAS0111,Cu ore,primary,massive sulphide,volcanic hosted massive sulphide,no,Current,oreas-catalogue-2023-11-03.csv,10.1,4-Acid Digestion,,,215,4-Acid Digestion,,,,,,,,,,,,,12,4-Acid Digestion,,,,,452,4-Acid Digestion,,,,,23700,4-Acid Digestion,,,,,,,352000,4-Acid Digestion,,,,,,,,,,,,,,,,,,,,,,,,,,,,,,,,,,,,,,,,,377,4-Acid Digestion,,,,,,,,,,,,,,,,,18,4-Acid Digestion,,,,,,,,,,,,,,,,,,,,,,,,,,,,,,,,,,,,,4196,4-Acid Digestion,,
OREAS0111b,Cu ore,primary,massive sulphide,volcanic hosted massive sulphide,no,Current,oreas-catalogue-2023-11-03.csv,10.1,4-Acid Digestion,,,220,4-Acid Digestion,,,,,,,,,,,,,14.3,4-Acid Digestion,,,,,490,4-Acid Digestion,,,,,24700,4-Acid Digestion,,,,,,,361000,4-Acid Digestion,,,,,,,,,,,,,,,,,,,,,,,,,,,,,,,,,,,,,,,,,393,4-Acid Digestion,,,,,,,,,,,,,,,,,21,4-Acid Digestion,,,,,,,,,,,,,,,,,,,,,,,,,,,,,,,,,,,,,4334,4-Acid Digestion,,
OREAS0112,Cu ore,primary,massive sulphide,volcanic hosted massive sulphide,no,Current,oreas-catalogue-2023-11-03.csv,17,Peroxide Fusion ICP,,,222,4-Acid Digestion,,,,,,,,,,,,,14.6,4-Acid Digestion,,,,,551,4-Acid Digestion,,,,,51000,4-Acid Digestion,,,,,,,341000,4-Acid Digestion,,,,,,,,,,,,,,,,,,,,,,,,,,,,,,,,,,,,,,,,,360,4-Acid Digestion,,,,,,,,,,,,,,,,,16,4-Acid Digestion,,,,,,,,,,,,,,,,,,,,,,,,,,,,,,,,,,,,,4351,4-Acid Digestion,,
OREAS0113,Cu ore,primary,massive sulphide,volcanic hosted massive sulphide,no,Current,oreas-catalogue-2023-11-03.csv,25,Peroxide Fusion ICP,,,234,4-Acid Digestion,,,,,,,,,,,,,15.5,4-Acid Digestion,,,,,766,4-Acid Digestion,,,,,135000,4-Acid Digestion,,,,,,,282000,4-Acid Digestion,,,,,,,,,,,,,,,,,,,,,,,,,,,,,,,,,,,,,,,,,230,4-Acid Digestion,,,,,,,,,,,,,,,,,8,4-Acid Digestion,,,,,,,,,,,,,,,,,,,,,,,,,,,,,,,,,,,,,4178,4-Acid Digestion,,
OREAS0120,U ore,oxide,sandstone/ sediments,sedimentary and hydrothermal,yes,Current,oreas-catalogue-2023-11-03.csv,,,46300,4-Acid Digestion,,,,,,,983,4-Acid Digestion,1.5,4-Acid Digestion,,,620,4-Acid Digestion,,,44,4-Acid Digestion,,,4.22,4-Acid Digestion,33,4-Acid Digestion,0.74,4-Acid Digestion,,,2.29,4-Acid Digestion,,,1.11,4-Acid Digestion,15700,4-Acid Digestion,11,4-Acid Digestion,3.04,Borate / Peroxide Fusion ICP,,,1.5,4-Acid Digestion,,,0.48,Borate / Peroxide Fusion ICP,0.014,4-Acid Digestion,,,25900,4-Acid Digestion,20,4-Acid Digestion,4.82,4-Acid Digestion,0.21,Borate / Peroxide Fusion ICP,2310,4-Acid Digestion,780,4-Acid Digestion,6.97,4-Acid Digestion,2340,4-Acid Digestion,7.7,4-Acid Digestion,19.1,Borate / Peroxide Fusion ICP,,,120,4-Acid Digestion,17.5,4-Acid Digestion,,,5.01,Borate / Peroxide Fusion ICP,,,87,Borate / Peroxide Fusion ICP,,,,,,,,,,,2.73,4-Acid Digestion,,,382642,Borate Fusion XRF,3.74,Borate / Peroxide Fusion ICP,0.67,4-Acid Digestion,124,4-Acid Digestion,0.55,4-Acid Digestion,0.43,4-Acid Digestion,,,5.57,4-Acid Digestion,2380,4-Acid Digestion,0.43,4-Acid Digestion,0.2,Borate / Peroxide Fusion ICP,40,4-Acid Digestion,,,,,10.1,4-Acid Digestion,1.03,4-Acid Digestion,13.1,4-Acid Digestion,255,Borate / Peroxide Fusion ICP
OREAS0121,U ore,oxide,sandstone/ sediments,sedimentary and hydrothermal,yes,Current,oreas-catalogue-2023-11-03.csv,,,45900,4-Acid Digestion,,,,,,,1009,4-Acid Digestion,1.55,4-Acid Digestion,,,770,4-Acid Digestion,,,45,4-Acid Digestion,,,4.36,4-Acid Digestion,35,4-Acid Digestion,0.75,4-Acid Digestion,,,2.32,4-Acid Digestion,1.37,Borate / Peroxide Fusion ICP,1.11,4-Acid Digestion,15900,4-Acid Digestion,11.1,4-Acid Digestion,3.07,Borate / Peroxide Fusion ICP,,,1.52,4-Acid Digestion,,,0.49,Borate / Peroxide Fusion ICP,,,,,25700,4-Acid Digestion,21,4-Acid Digestion,4.79,4-Acid Digestion,0.21,Borate / Peroxide Fusion ICP,2400,4-Acid Digestion,780,4-Acid Digestion,7.43,4-Acid Digestion,2390,4-Acid Digestion,7.77,4-Acid Digestion,19.1,Borate / Peroxide Fusion ICP,,,140,4-Acid Digestion,17.4,4-Acid Digestion,,,,,,,86,Borate / Peroxide Fusion ICP,,,,,,,,,0.068,4-Acid Digestion,2.92,4-Acid Digestion,,,380772,Borate Fusion XRF,3.68,Borate / Peroxide Fusion ICP,0.67,4-Acid Digestion,130,4-Acid Digestion,0.53,4-Acid Digestion,0.41,4-Acid Digestion,,,5.57,4-Acid Digestion,2430,4-Acid Digestion,0.43,4-Acid Digestion,0.2,Borate / Peroxide Fusion ICP,206,4-Acid Digestion,,,0.39,4-Acid Digestion,10.5,4-Acid Digestion,1.07,4-Acid Digestion,13.1,4-Acid Digestion,261,Borate / Peroxide Fusion ICP
OREAS0122,U ore,oxide,sandstone/ sediments,sedimentary and hydrothermal,yes,Current,oreas-catalogue-2023-11-03.csv,,,46300,4-Acid Digestion,,,,,,,1000,4-Acid Digestion,1.63,4-Acid Digestion,,,920,4-Acid Digestion,,,45,4-Acid Digestion,,,4.36,4-Acid Digestion,,,0.75,4-Acid Digestion,3.38,4-Acid Digestion,2.44,4-Acid Digestion,1.39,Borate / Peroxide Fusion ICP,1.13,4-Acid Digestion,16100,4-Acid Digestion,10.8,4-Acid Digestion,3.1,Borate / Peroxide Fusion ICP,,,1.46,4-Acid Digestion,,,0.5,Borate / Peroxide Fusion ICP,0.014,4-Acid Digestion,,,26000,4-Acid Digestion,20,4-Acid Digestion,4.79,4-Acid Digestion,0.23,Borate / Peroxide Fusion ICP,2470,4-Acid Digestion,770,Borate / Peroxide Fusion ICP,7.45,4-Acid Digestion,2440,4-Acid Digestion,7.76,4-Acid Digestion,19.3,Borate / Peroxide Fusion ICP,,,170,4-Acid Digestion,17.6,4-Acid Digestion,,,5.06,Borate / Peroxide Fusion ICP,,,87,Borate / Peroxide Fusion ICP,,,,,,,,,,,2.96,4-Acid Digestion,,,381988,Borate Fusion XRF,3.74,Borate / Peroxide Fusion ICP,0.68,4-Acid Digestion,139,4-Acid Digestion,0.53,4-Acid Digestion,0.42,4-Acid Digestion,,,5.5,4-Acid Digestion,2470,4-Acid Digestion,0.41,4-Acid Digestion,0.2,Borate / Peroxide Fusion ICP,407,4-Acid Digestion,24,Borate / Peroxide Fusion ICP,,,10.5,4-Acid Digestion,1.19,4-Acid Digestion,13.5,4-Acid Digestion,46,4-Acid Digestion
OREAS0123,U ore,oxide,sandstone/ sediments,sedimentary and hydrothermal,yes,Current,oreas-catalogue-2023-11-03.csv,,,45700,4-Acid Digestion,5.19,4-Acid Digestion,,,,,1015,4-Acid Digestion,1.74,4-Acid Digestion,,,1010,4-Acid Digestion,,,46,4-Acid Digestion,,,4.49,4-Acid Digestion,37,4-Acid Digestion,0.76,4-Acid Digestion,,,2.45,4-Acid Digestion,1.45,Borate / Peroxide Fusion ICP,1.09,Borate / Peroxide Fusion ICP,16000,4-Acid Digestion,10.9,4-Acid Digestion,3.13,Borate / Peroxide Fusion ICP,,,1.53,4-Acid Digestion,,,0.51,Borate / Peroxide Fusion ICP,0.014,4-Acid Digestion,,,25800,4-Acid Digestion,21,4-Acid Digestion,4.66,4-Acid Digestion,0.24,Borate / Peroxide Fusion ICP,2440,4-Acid Digestion,750,4-Acid Digestion,7.44,4-Acid Digestion,2450,4-Acid Digestion,7.67,4-Acid Digestion,19.5,Borate / Peroxide Fusion ICP,,,220,4-Acid Digestion,18.3,4-Acid Digestion,,,5.15,Borate / Peroxide Fusion ICP,,,87,Borate / Peroxide Fusion ICP,,,,,,,,,0.085,4-Acid Digestion,2.98,4-Acid Digestion,,,382315,Borate Fusion XRF,3.87,Borate / Peroxide Fusion ICP,0.7,4-Acid Digestion,154,4-Acid Digestion,0.55,4-Acid Digestion,0.46,4-Acid Digestion,,,5.56,4-Acid Digestion,2470,4-Acid Digestion,0.42,4-Acid Digestion,0.21,Borate / Peroxide Fusion ICP,825,4-Acid Digestion,24,Borate / Peroxide Fusion ICP,0.52,4-Acid Digestion,11,4-Acid Digestion,1.17,4-Acid Digestion,13.8,4-Acid Digestion,48,4-Acid Digestion
OREAS0124,U ore,oxide,sandstone/ sediments,sedimentary and hydrothermal,yes,Current,oreas-catalogue-2023-11-03.csv,,,46100,4-Acid Digestion,,,,,,,1046,4-Acid Digestion,1.94,4-Acid Digestion,,,890,4-Acid Digestion,,,49,4-Acid Digestion,,,4.26,4-Acid Digestion,38,4-Acid Digestion,0.78,4-Acid Digestion,,,2.71,4-Acid Digestion,1.6,Borate / Peroxide Fusion ICP,1.23,4-Acid Digestion,15700,4-Acid Digestion,11.2,4-Acid Digestion,3.47,Borate / Peroxide Fusion ICP,,,1.56,4-Acid Digestion,,,0.58,Borate / Peroxide Fusion ICP,0.014,4-Acid Digestion,,,25600,4-Acid Digestion,21,4-Acid Digestion,4.61,4-Acid Digestion,0.26,Borate / Peroxide Fusion ICP,2210,4-Acid Digestion,690,4-Acid Digestion,7.36,4-Acid Digestion,2320,4-Acid Digestion,7.84,4-Acid Digestion,21,Borate / Peroxide Fusion ICP,,,320,4-Acid Digestion,20,4-Acid Digestion,,,5.39,Borate / Peroxide Fusion ICP,,,86,Borate / Peroxide Fusion ICP,,,,,,,,,0.083,4-Acid Digestion,3.01,4-Acid Digestion,,,381053,Borate Fusion XRF,4.21,Borate / Peroxide Fusion ICP,0.71,4-Acid Digestion,188,4-Acid Digestion,0.56,4-Acid Digestion,0.5,4-Acid Digestion,,,5.79,4-Acid Digestion,2520,4-Acid Digestion,0.41,4-Acid Digestion,0.22,Borate / Peroxide Fusion ICP,1779,4-Acid Digestion,23,Borate / Peroxide Fusion ICP,0.71,4-Acid Digestion,12.1,4-Acid Digestion,1.63,Borate / Peroxide Fusion ICP,14.3,4-Acid Digestion,50,4-Acid Digestion
OREAS0012a,"Au >1 ppm, Au only",primary,metasediment/basalt,orogenic lode gold,no,Archived,oreas-catalogue-2023-11-03.csv,,,,,,,11.79,Pb Fire Assay,,,,,,,,,,,,,,,,,,,,,,,,,,,,,,,,,,,,,,,,,,,,,,,,,,,,,,,,,,,,,,,,,,,,,,,,,,,,,,,,,,,,,,,,,,,,,,,,,,,,,,,,,,,,,,,,,,,,,,,,,,,,,,,,,,,,
OREAS0130,Zn-Pb-Ag sulphide ore,primary,sulphidic graphitic slate,SEDEX,yes,Current,oreas-catalogue-2023-11-03.csv,6.27,Aqua Regia Digestion,54200,4-Acid Digestion,206,4-Acid Digestion,,,,,4130,Peroxide Fusion ICP,2.8,4-Acid Digestion,3.11,4-Acid Digestion,18400,4-Acid Digestion,30,4-Acid Digestion,58,4-Acid Digestion,,,29,4-Acid Digestion,48,4-Acid Digestion,6.46,4-Acid Digestion,227,4-Acid Digestion,3.63,4-Acid Digestion,2.14,4-Acid Digestion,0.89,4-Acid Digestion,73900,4-Acid Digestion,14,4-Acid Digestion,4.44,4-Acid Digestion,,,3.29,4-Acid Digestion,0.67,Aqua Regia Digestion,0.74,4-Acid Digestion,0.21,4-Acid Digestion,,,49600,Peroxide Fusion ICP,27,4-Acid Digestion,50,4-Acid Digestion,0.31,4-Acid Digestion,10900,4-Acid Digestion,1880,4-Acid Digestion,8.65,4-Acid Digestion,1930,4-Acid Digestion,6.81,4-Acid Digestion,28,4-Acid Digestion,35,Aqua Regia Digestion,870,4-Acid Digestion,1300,4-Acid Digestion,,,7.18,4-Acid Digestion,,,240,Peroxide Fusion ICP,,,,,,,59400,4-Acid Digestion,5.81,4-Acid Digestion,8.64,4-Acid Digestion,,,260600,Peroxide Fusion ICP,5.06,Peroxide Fusion ICP,1.42,4-Acid Digestion,158,4-Acid Digestion,,,0.63,4-Acid Digestion,0.17,Aqua Regia Digestion,10.1,4-Acid Digestion,1770,4-Acid Digestion,35,4-Acid Digestion,0.3,4-Acid Digestion,9.98,4-Acid Digestion,33,Aqua Regia Digestion,2.81,4-Acid Digestion,19.6,4-Acid Digestion,2.04,4-Acid Digestion,17100,4-Acid Digestion,,
OREAS0131a,Zn-Pb-Ag sulphide ore,primary,carbonate siltstone,SEDEX,no,Archived,oreas-catalogue-2023-11-03.csv,30,Aqua Regia Digestion,46309,4-Acid Digestion,82,4-Acid Digestion,,,,,728,4-Acid Digestion,,,,,54102,4-Acid Digestion,81,4-Acid Digestion,,,,,23,4-Acid Digestion,,,,,322,4-Acid Digestion,,,,,,,58800,4-Acid Digestion,,,,,,,,,,,,,,,,,,,,,,,,,31177,4-Acid Digestion,,,,,,,,,,,,,,,17200,4-Acid Digestion,,,,,,,,,,,,,,,48000,4-Acid Digestion,47,4-Acid Digestion,,,,,208523,Borate / Peroxide Fusion ICP,,,,,,,,,,,,,,,,,,,,,,,,,,,,,,,28300,4-Acid Digestion,,
OREAS0131b,Zn-Pb-Ag sulphide ore,primary,carbonate siltstone,SEDEX,no,Archived,oreas-catalogue-2023-11-03.csv,32,Aqua Regia Digestion,46257,4-Acid Digestion,82,4-Acid Digestion,,,,,795,Borate / Peroxide Fusion ICP,,,,,53673,4-Acid Digestion,89,4-Acid Digestion,,,,,18.8,4-Acid Digestion,,,,,216,4-Acid Digestion,,,,,,,57100,4-Acid Digestion,,,,,,,,,,,,,,,,,,,,,,,,,31056,4-Acid Digestion,,,,,,,,,,,,,,,18800,4-Acid Digestion,,,,,,,,,,,,,,,49200,4-Acid Digestion,50,4-Acid Digestion,,,,,206653,Borate / Peroxide Fusion ICP,,,,,,,,,,,,,,,,,,,,,,,,,,,,,,,30400,4-Acid Digestion,,
OREAS0132a,Zn-Pb-Ag sulphide ore,primary,carbonate siltstone,SEDEX,no,Archived,oreas-catalogue-2023-11-03.csv,56,Aqua Regia Digestion,41387,4-Acid Digestion,146,4-Acid Digestion,,,,,882,Borate / Peroxide Fusion ICP,,,,,49242,4-Acid Digestion,155,4-Acid Digestion,,,,,43,4-Acid Digestion,,,,,461,4-Acid Digestion,,,,,,,77300,4-Acid Digestion,,,,,,,,,,,,,,,,,,,,,,,,,28705,4-Acid Digestion,,,,,,,,,,,,,,,36400,4-Acid Digestion,,,,,,,,,,,,,,,79300,4-Acid Digestion,41,Aqua Regia Digestion,,,,,179261,Borate / Peroxide Fusion ICP,,,,,,,,,,,,,,,,,,,,,,,,,,,,,,,49800,4-Acid Digestion,,
OREAS0132b,Zn-Pb-Ag sulphide ore,primary,carbonate siltstone,SEDEX,no,Archived,oreas-catalogue-2023-11-03.csv,60,Aqua Regia Digestion,40435,4-Acid Digestion,149,4-Acid Digestion,,,,,890,Borate / Peroxide Fusion ICP,,,,,49314,4-Acid Digestion,165,4-Acid Digestion,,,,,44,4-Acid Digestion,,,,,477,4-Acid Digestion,,,,,,,77100,4-Acid Digestion,,,,,,,,,,,,,,,,,,,,,,,,,28705,4-Acid Digestion,,,,,,,,,,,,,,,38600,4-Acid Digestion,,,,,,,,,,,,,,,83400,4-Acid Digestion,53,4-Acid Digestion,,,,,178139,Borate / Peroxide Fusion ICP,,,,,,,,,,,,,,,,,,,,,,,,,,,,,,,52500,4-Acid Digestion,,
OREAS0133a,Zn-Pb-Ag sulphide ore,primary,carbonate siltstone,SEDEX,no,Archived,oreas-catalogue-2023-11-03.csv,97,Aqua Regia Digestion,37630,4-Acid Digestion,139,4-Acid Digestion,,,,,785,Borate / Peroxide Fusion ICP,,,,,39308,4-Acid Digestion,296,4-Acid Digestion,,,,,24,4-Acid Digestion,,,,,323,4-Acid Digestion,,,,,,,81000,4-Acid Digestion,,,,,,,,,,,,,,,,,,,,,,,,,22915,4-Acid Digestion,,,,,,,,,,,,,,,49000,4-Acid Digestion,,,,,,,,,,,,,,,111300,4-Acid Digestion,171,4-Acid Digestion,,,,,160611,Borate / Peroxide Fusion ICP,,,,,,,,,,,,,,,,,,,,,,,,,,,,,,,108700,4-Acid Digestion,,
OREAS0133b,Zn-Pb-Ag sulphide ore,primary,carbonate siltstone,SEDEX,no,Archived,oreas-catalogue-2023-11-03.csv,100,Aqua Regia Digestion,36571,4-Acid Digestion,144,4-Acid Digestion,,,,,799,Borate / Peroxide Fusion ICP,,,,,38593,4-Acid Digestion,311,4-Acid Digestion,,,,,22,4-Acid Digestion,,,,,320,4-Acid Digestion,,,,,,,81600,4-Acid Digestion,,,,,,,,,,,,,,,,,,,,,,,,,22493,4-Acid Digestion,,,,,,,,,,,,,,,50600,4-Acid Digestion,,,,,,,,,,,,,,,115400,4-Acid Digestion,181,4-Acid Digestion,,,,,159489,Borate / Peroxide Fusion ICP,,,,,,,,,,,,,,,,,,,,,,,,,,,,,,,113500,4-Acid Digestion,,
OREAS0134a,Zn-Pb-Ag sulphide ore,primary,carbonate siltstone,SEDEX,no,Archived,oreas-catalogue-2023-11-03.csv,194,Aqua Regia Digestion,13390,4-Acid Digestion,228,4-Acid Digestion,,,,,1500,Borate / Peroxide Fusion ICP,,,,,43167,4-Acid Digestion,536,4-Acid Digestion,,,,,105,4-Acid Digestion,,,,,1291,4-Acid Digestion,,,,,,,120400,4-Acid Digestion,,,,,,,,,,,,,,,,,,,,,,,,,21046,4-Acid Digestion,,,,,,,,,,,,,,,127900,4-Acid Digestion,,,,,,,,,,,,,,,192700,4-Acid Digestion,115,4-Acid Digestion,,,,,69227,Borate / Peroxide Fusion ICP,,,,,,,,,,,,,,,,,,,,,,,,,,,,,,,172700,4-Acid Digestion,,
OREAS0134b,Zn-Pb-Ag sulphide ore,primary,carbonate siltstone,SEDEX,no,Archived,oreas-catalogue-2023-11-03.csv,204,Aqua Regia Digestion,11696,4-Acid Digestion,228,4-Acid Digestion,,,,,1490,Borate / Peroxide Fusion ICP,,,,,42739,4-Acid Digestion,561,4-Acid Digestion,,,,,107,4-Acid Digestion,,,,,1348,4-Acid Digestion,,,,,,,123700,4-Acid Digestion,,,,,,,,,,,,,,,,,,,,,,,,,20081,4-Acid Digestion,,,,,,,,,,,,,,,133600,4-Acid Digestion,,,,,,,,,,,,,,,196800,4-Acid Digestion,124,4-Acid Digestion,,,,,60673,Borate / Peroxide Fusion ICP,,,,,,,,,,,,,,,,,,,,,,,,,,,,,,,180300,4-Acid Digestion,,
OREAS0135,Zn-Pb-Ag sulphide ore,primary,sulphidic graphitic slate,SEDEX,yes,Current,oreas-catalogue-2023-11-03.csv,55,Aqua Regia Digestion,49400,4-Acid Digestion,888,4-Acid Digestion,,,,,4435,Peroxide Fusion ICP,2.7,4-Acid Digestion,4.44,4-Acid Digestion,19000,4-Acid Digestion,61,4-Acid Digestion,70,4-Acid Digestion,,,30,4-Acid Digestion,42,4-Acid Digestion,5.57,4-Acid Digestion,278,4-Acid Digestion,4.38,4-Acid Digestion,2.33,4-Acid Digestion,1.94,4-Acid Digestion,91300,4-Acid Digestion,13.1,4-Acid Digestion,5.59,4-Acid Digestion,,,2.98,4-Acid Digestion,1.21,Aqua Regia Digestion,0.84,4-Acid Digestion,0.9,4-Acid Digestion,,,43600,4-Acid Digestion,34,4-Acid Digestion,46,4-Acid Digestion,0.31,4-Acid Digestion,9880,4-Acid Digestion,4490,4-Acid Digestion,8.17,4-Acid Digestion,,,0.46,Aqua Regia Digestion,32,4-Acid Digestion,34,Aqua Regia Digestion,880,4-Acid Digestion,17000,4-Acid Digestion,,,8.71,4-Acid Digestion,,,216,Peroxide Fusion ICP,,,,,,,70000,4-Acid Digestion,37,4-Acid Digestion,7.65,4-Acid Digestion,,,237400,Peroxide Fusion ICP,,,2.45,4-Acid Digestion,163,4-Acid Digestion,,,0.77,4-Acid Digestion,0.19,Aqua Regia Digestion,9.34,4-Acid Digestion,1630,4-Acid Digestion,34,4-Acid Digestion,0.3,4-Acid Digestion,9.86,4-Acid Digestion,81,Peroxide Fusion ICP,4.03,4-Acid Digestion,24,4-Acid Digestion,2.09,4-Acid Digestion,28000,4-Acid Digestion,102,4-Acid Digestion
OREAS0135b,Zn-Pb-Ag sulphide ore,primary,sulphidic graphitic slate,SEDEX,yes,Current,oreas-catalogue-2023-11-03.csv,54,Aqua Regia Digestion,58100,4-Acid Digestion,707,4-Acid Digestion,,,106,Borate / Peroxide Fusion ICP,3520,Borate Fusion XRF,2.45,4-Acid Digestion,2.66,4-Acid Digestion,4810,4-Acid Digestion,69,4-Acid Digestion,86,4-Acid Digestion,,,6.26,4-Acid Digestion,76,4-Acid Digestion,3.76,4-Acid Digestion,114,4-Acid Digestion,4.35,4-Acid Digestion,2.04,4-Acid Digestion,2.06,4-Acid Digestion,53600,4-Acid Digestion,18.3,4-Acid Digestion,5.87,4-Acid Digestion,3.26,Borate / Peroxide Fusion ICP,2.12,4-Acid Digestion,0.91,Aqua Regia Digestion,0.77,4-Acid Digestion,0.69,4-Acid Digestion,,,25200,4-Acid Digestion,41,4-Acid Digestion,21,4-Acid Digestion,0.29,4-Acid Digestion,3570,4-Acid Digestion,3260,4-Acid Digestion,4.14,4-Acid Digestion,950,4-Acid Digestion,10.3,Borate / Peroxide Fusion ICP,36,4-Acid Digestion,21,Borate / Peroxide Fusion ICP,440,4-Acid Digestion,17100,4-Acid Digestion,,,9.63,4-Acid Digestion,,,140,Borate / Peroxide Fusion ICP,,,,,,,30300,4-Acid Digestion,38,4-Acid Digestion,10.3,4-Acid Digestion,2.79,4-Acid Digestion,299205,Borate Fusion XRF,7.25,Borate / Peroxide Fusion ICP,4.02,4-Acid Digestion,114,4-Acid Digestion,0.92,Borate / Peroxide Fusion ICP,0.8,4-Acid Digestion,0.15,Aqua Regia Digestion,12.3,4-Acid Digestion,1890,4-Acid Digestion,5.65,4-Acid Digestion,0.29,4-Acid Digestion,5.06,4-Acid Digestion,147,Borate / Peroxide Fusion ICP,3.17,4-Acid Digestion,21,4-Acid Digestion,1.9,4-Acid Digestion,27300,4-Acid Digestion,67,4-Acid Digestion
OREAS0136,Zn-Pb-Ag sulphide ore,primary,sulphidic graphitic slate,SEDEX,yes,Current,oreas-catalogue-2023-11-03.csv,149,Aqua Regia Digestion,40900,4-Acid Digestion,2145,4-Acid Digestion,,,,,4109,Peroxide Fusion ICP,2.37,4-Acid Digestion,6.37,4-Acid Digestion,22500,4-Acid Digestion,102,4-Acid Digestion,92,4-Acid Digestion,,,29,4-Acid Digestion,36,4-Acid Digestion,4.56,4-Acid Digestion,306,4-Acid Digestion,5.88,4-Acid Digestion,2.75,4-Acid Digestion,3.97,4-Acid Digestion,115000,4-Acid Digestion,12.2,4-Acid Digestion,7.97,4-Acid Digestion,,,2.5,4-Acid Digestion,1.7,Aqua Regia Digestion,1.02,4-Acid Digestion,2.12,4-Acid Digestion,,,36100,4-Acid Digestion,47,4-Acid Digestion,38,4-Acid Digestion,0.32,4-Acid Digestion,8850,4-Acid Digestion,9680,4-Acid Digestion,8.2,Peroxide Fusion ICP,1460,4-Acid Digestion,,,43,4-Acid Digestion,28,Aqua Regia Digestion,900,4-Acid Digestion,47600,4-Acid Digestion,,,11.4,4-Acid Digestion,,,175,Peroxide Fusion ICP,,,,,,,74700,4-Acid Digestion,96,4-Acid Digestion,6.75,4-Acid Digestion,,,213600,Peroxide Fusion ICP,8.17,Peroxide Fusion ICP,4.38,4-Acid Digestion,151,4-Acid Digestion,,,1.03,4-Acid Digestion,0.18,Aqua Regia Digestion,7.9,4-Acid Digestion,1280,4-Acid Digestion,29,4-Acid Digestion,0.34,4-Acid Digestion,8.65,4-Acid Digestion,66,Peroxide Fusion ICP,6.7,4-Acid Digestion,32,4-Acid Digestion,2.23,4-Acid Digestion,36300,4-Acid Digestion,86,4-Acid Digestion
OREAS0137,Zn-Pb-Ag sulphide ore,primary,sulphidic graphitic slate,SEDEX,yes,Current,oreas-catalogue-2023-11-03.csv,26,Aqua Regia Digestion,48200,4-Acid Digestion,240,4-Acid Digestion,,,,,7775,Peroxide Fusion ICP,2.87,4-Acid Digestion,4.04,4-Acid Digestion,14700,4-Acid Digestion,100,4-Acid Digestion,48,4-Acid Digestion,,,27,4-Acid Digestion,39,4-Acid Digestion,5.12,4-Acid Digestion,246,4-Acid Digestion,3.43,4-Acid Digestion,1.94,4-Acid Digestion,0.87,4-Acid Digestion,96900,4-Acid Digestion,12.5,4-Acid Digestion,4.41,4-Acid Digestion,,,3.09,4-Acid Digestion,1.56,Aqua Regia Digestion,0.67,4-Acid Digestion,0.37,4-Acid Digestion,,,44000,4-Acid Digestion,32,Peroxide Fusion ICP,47,4-Acid Digestion,0.28,4-Acid Digestion,8190,4-Acid Digestion,3250,4-Acid Digestion,9.83,4-Acid Digestion,1500,4-Acid Digestion,6.8,4-Acid Digestion,,,37,Aqua Regia Digestion,890,4-Acid Digestion,6730,4-Acid Digestion,,,6.43,4-Acid Digestion,,,211,Peroxide Fusion ICP,,,,,,,93700,4-Acid Digestion,20,4-Acid Digestion,7.24,4-Acid Digestion,,,225100,Peroxide Fusion ICP,3.86,Aqua Regia Digestion,1.63,4-Acid Digestion,262,4-Acid Digestion,,,0.64,Peroxide Fusion ICP,0.3,Aqua Regia Digestion,8.92,4-Acid Digestion,1580,4-Acid Digestion,39,4-Acid Digestion,0.28,4-Acid Digestion,11.9,4-Acid Digestion,81,Peroxide Fusion ICP,2.63,4-Acid Digestion,18.2,4-Acid Digestion,1.91,4-Acid Digestion,49200,4-Acid Digestion,106,4-Acid Digestion
OREAS0138,Zn-Pb-Ag sulphide ore,primary,sulphidic graphitic slate,SEDEX,yes,Current,oreas-catalogue-2023-11-03.csv,45,Aqua Regia Digestion,43200,4-Acid Digestion,275,4-Acid Digestion,,,,,,,2.99,4-Acid Digestion,4.92,Aqua Regia Digestion,12700,4-Acid Digestion,168,4-Acid Digestion,56,Peroxide Fusion ICP,,,27,4-Acid Digestion,36,4-Acid Digestion,4.21,4-Acid Digestion,266,4-Acid Digestion,3.19,4-Acid Digestion,1.78,4-Acid Digestion,,,110200,4-Acid Digestion,11.4,4-Acid Digestion,3.94,4-Acid Digestion,,,2.8,4-Acid Digestion,2.49,Aqua Regia Digestion,0.61,4-Acid Digestion,0.5,4-Acid Digestion,,,39600,4-Acid Digestion,28,Peroxide Fusion ICP,44,4-Acid Digestion,0.26,4-Acid Digestion,6440,4-Acid Digestion,4590,4-Acid Digestion,10.7,4-Acid Digestion,1310,4-Acid Digestion,6.5,4-Acid Digestion,22,4-Acid Digestion,37,Aqua Regia Digestion,900,4-Acid Digestion,12300,4-Acid Digestion,,,5.75,4-Acid Digestion,,,185,Peroxide Fusion ICP,,,,,,,123500,4-Acid Digestion,35,4-Acid Digestion,6.39,4-Acid Digestion,2.21,4-Acid Digestion,198500,Peroxide Fusion ICP,4.55,Peroxide Fusion ICP,1.82,4-Acid Digestion,328,4-Acid Digestion,,,0.58,Peroxide Fusion ICP,0.39,Aqua Regia Digestion,8.94,Peroxide Fusion ICP,1430,4-Acid Digestion,40,4-Acid Digestion,0.25,4-Acid Digestion,12.8,4-Acid Digestion,81,Peroxide Fusion ICP,2.51,4-Acid Digestion,17.2,4-Acid Digestion,1.71,4-Acid Digestion,81900,4-Acid Digestion,98,4-Acid Digestion
OREAS0139,Zn-Pb-Ag sulphide ore,primary,sulphidic graphitic slate,SEDEX,yes,Current,oreas-catalogue-2023-11-03.csv,78,Aqua Regia Digestion,36200,4-Acid Digestion,315,4-Acid Digestion,,,,,,,2.87,4-Acid Digestion,6.83,4-Acid Digestion,11500,4-Acid Digestion,278,4-Acid Digestion,34,4-Acid Digestion,,,26,4-Acid Digestion,29,4-Acid Digestion,3.22,4-Acid Digestion,271,4-Acid Digestion,2.81,4-Acid Digestion,1.51,4-Acid Digestion,0.71,4-Acid Digestion,117900,4-Acid Digestion,10.2,4-Acid Digestion,3.63,4-Acid Digestion,,,2.29,4-Acid Digestion,4.18,Aqua Regia Digestion,0.53,4-Acid Digestion,0.73,4-Acid Digestion,,,31900,4-Acid Digestion,13.7,4-Acid Digestion,39,4-Acid Digestion,0.22,4-Acid Digestion,4910,4-Acid Digestion,6630,4-Acid Digestion,9.82,4-Acid Digestion,1080,4-Acid Digestion,5.76,4-Acid Digestion,17.8,4-Acid Digestion,35,Aqua Regia Digestion,890,4-Acid Digestion,22100,4-Acid Digestion,,,4.72,4-Acid Digestion,,,145,Peroxide Fusion ICP,,,,,,,160200,4-Acid Digestion,58,4-Acid Digestion,5.04,4-Acid Digestion,2.78,4-Acid Digestion,163400,Peroxide Fusion ICP,,,2.27,4-Acid Digestion,331,4-Acid Digestion,,,0.47,4-Acid Digestion,0.57,Aqua Regia Digestion,7.54,Peroxide Fusion ICP,1170,4-Acid Digestion,38,4-Acid Digestion,0.21,4-Acid Digestion,12.2,4-Acid Digestion,36,Aqua Regia Digestion,2.21,4-Acid Digestion,15.4,4-Acid Digestion,1.46,4-Acid Digestion,136300,4-Acid Digestion,80,4-Acid Digestion
OREAS0013b,Ni-Cu-PGE,primary,gabbronorite,disseminated magmatic,no,Archived,oreas-catalogue-2023-11-03.csv,0.86,4-Acid Digestion,84100,Borate / Peroxide Fusion ICP,57,4-Acid Digestion,0.211,Pb Fire Assay,,,694,Borate / Peroxide Fusion ICP,,,,,55700,Borate / Peroxide Fusion ICP,,,,,,,75,4-Acid Digestion,8650,4-Acid Digestion,,,2327,4-Acid Digestion,,,,,,,84100,Borate / Peroxide Fusion ICP,,,,,,,,,,,,,,,0.018,NiS Fire Assay,23000,Borate / Peroxide Fusion ICP,,,,,,,30100,Borate / Peroxide Fusion ICP,1300,Borate / Peroxide Fusion ICP,9,4-Acid Digestion,16700,Borate / Peroxide Fusion ICP,,,,,,,1890,Borate / Peroxide Fusion ICP,,,0.131,Pb Fire Assay,,,0.197,Pb Fire Assay,,,,,0.043,NiS Fire Assay,0.078,NiS Fire Assay,12000,4-Acid Digestion,,,,,,,229000,Borate / Peroxide Fusion ICP,,,,,537,Borate / Peroxide Fusion ICP,,,,,,,,,7110,Borate / Peroxide Fusion ICP,,,,,,,330,Borate / Peroxide Fusion ICP,,,,,,,133,4-Acid Digestion,108,Borate / Peroxide Fusion ICP
OREAS0013P,Ni-Cu-PGE,primary,gabbronorite,disseminated magmatic,no,Archived,oreas-catalogue-2023-11-03.csv,,,101600,4-Acid Digestion,1.2,4-Acid Digestion,0.047,Pb Fire Assay,,,247,4-Acid Digestion,,,,,68700,4-Acid Digestion,,,,,,,88,4-Acid Digestion,123,4-Acid Digestion,,,2504,4-Acid Digestion,,,,,,,75800,4-Acid Digestion,,,,,,,,,,,,,,,0.002,NiS Fire Assay,4600,4-Acid Digestion,,,,,,,32800,4-Acid Digestion,1124,4-Acid Digestion,,,18900,4-Acid Digestion,,,,,,,746,4-Acid Digestion,13,4-Acid Digestion,0.07,Pb/NiS Fire Assay,,,0.047,Pb/NiS Fire Assay,,,,,0.003,NiS Fire Assay,0.006,NiS Fire Assay,14700,4-Acid Digestion,,,18.7,4-Acid Digestion,,,,,,,,,338,4-Acid Digestion,,,,,,,,,3380,4-Acid Digestion,,,,,,,,,,,,,,,91,4-Acid Digestion,29,4-Acid Digestion
OREAS0140,Sn ore,oxide,smectite clay,skarn,no,Current,oreas-catalogue-2023-11-03.csv,1.03,4-Acid Digestion,,,149,4-Acid Digestion,,,,,,,,,318,4-Acid Digestion,,,,,,,,,,,,,,,1529,4-Acid Digestion,,,,,,,,,,,,,,,,,,,,,10.7,4-Acid Digestion,,,,,,,,,,,,,,,1.68,4-Acid Digestion,,,,,,,,,,,27,4-Acid Digestion,,,,,,,,,,,,,,,,,,,,,,,,,,,1755,Borate / Peroxide Fusion ICP,,,,,,,,,,,,,,,,,,,,,,,,,,,1706,4-Acid Digestion,,
OREAS0141,Sn ore,oxide,smectite clay,skarn,no,Current,oreas-catalogue-2023-11-03.csv,1.58,4-Acid Digestion,,,789,4-Acid Digestion,,,,,,,,,324,4-Acid Digestion,,,,,,,,,,,,,,,2453,4-Acid Digestion,,,,,,,,,,,,,,,,,,,,,34,4-Acid Digestion,,,,,,,,,,,,,,,2.28,4-Acid Digestion,,,,,,,,,,,59,4-Acid Digestion,,,,,,,,,,,,,,,,,,,,,,,,,,,6061,Borate / Peroxide Fusion ICP,,,,,,,,,,,,,,,,,,,,,,,,,,,3637,4-Acid Digestion,,
OREAS0142,Sn ore,oxide,smectite clay,skarn,no,Current,oreas-catalogue-2023-11-03.csv,1.22,4-Acid Digestion,,,584,4-Acid Digestion,,,,,,,,,242,4-Acid Digestion,,,,,,,,,,,,,,,1466,4-Acid Digestion,,,,,,,,,,,,,,,,,,,,,45,4-Acid Digestion,,,,,,,,,,,,,,,2.99,4-Acid Digestion,,,,,,,,,,,54,4-Acid Digestion,,,,,,,,,,,,,,,,,,,,,,,,,,,10400,Borate / Peroxide Fusion ICP,,,,,,,,,,,,,,,,,,,,,,,,,,,2436,4-Acid Digestion,,
OREAS0146,REE,primary,ferro-calcsilicate,carbonatite/hydrothermal,no,Archived,oreas-catalogue-2023-11-03.csv,,,,,,,,,,,,,,,,,,,,,4691,Borate / Peroxide Fusion ICP,,,,,,,,,,,224,Borate / Peroxide Fusion ICP,87,Borate / Peroxide Fusion ICP,127,Borate / Peroxide Fusion ICP,,,,,359,Borate / Peroxide Fusion ICP,,,,,,,37,Borate / Peroxide Fusion ICP,,,,,,,2513,Borate / Peroxide Fusion ICP,,,6.3,Borate / Peroxide Fusion ICP,,,,,,,,,,,2182,Borate / Peroxide Fusion ICP,,,,,,,,,548,Borate / Peroxide Fusion ICP,,,,,,,,,,,,,,,,,,,,,441,Borate / Peroxide Fusion ICP,,,,,,,47,Borate / Peroxide Fusion ICP,,,903,Borate / Peroxide Fusion ICP,,,,,9.9,Borate / Peroxide Fusion ICP,2.69,Borate / Peroxide Fusion ICP,,,,,905,Borate / Peroxide Fusion ICP,3.9,Borate / Peroxide Fusion ICP,,,,
OREAS0147,Li ore,primary,pegmatite,pegmatitic,yes,Archived,oreas-catalogue-2023-11-03.csv,,,49000,4-Acid Digestion,36,4-Acid Digestion,,,,,1936,4-Acid Digestion,31,4-Acid Digestion,12.5,4-Acid Digestion,10900,4-Acid Digestion,,,1106,4-Acid Digestion,,,6.9,4-Acid Digestion,57,4-Acid Digestion,238,4-Acid Digestion,298,4-Acid Digestion,9.2,4-Acid Digestion,3,4-Acid Digestion,10.4,4-Acid Digestion,32300,4-Acid Digestion,23,4-Acid Digestion,24,4-Acid Digestion,0.75,4-Acid Digestion,2.99,4-Acid Digestion,,,1.33,Peroxide Fusion ICP,2.61,4-Acid Digestion,,,16000,4-Acid Digestion,663,4-Acid Digestion,2262,4-Acid Digestion,0.2,4-Acid Digestion,5350,4-Acid Digestion,390,4-Acid Digestion,7.99,4-Acid Digestion,9480,4-Acid Digestion,1110,4-Acid Digestion,379,Peroxide Fusion ICP,,,1550,4-Acid Digestion,28,4-Acid Digestion,,,121,4-Acid Digestion,,,1184,Peroxide Fusion ICP,,,,,,,300,4-Acid Digestion,10.6,4-Acid Digestion,10.7,4-Acid Digestion,,,356840,Borate Fusion XRF,48,Peroxide Fusion ICP,764,Borate Fusion XRF,299,4-Acid Digestion,17.8,4-Acid Digestion,2.35,4-Acid Digestion,,,93,4-Acid Digestion,4700,4-Acid Digestion,10.8,4-Acid Digestion,0.27,4-Acid Digestion,15.8,4-Acid Digestion,64,Peroxide Fusion ICP,,,26,4-Acid Digestion,1.46,4-Acid Digestion,138,4-Acid Digestion,105,4-Acid Digestion
OREAS0148,Li ore,primary,pegmatite,pegmatitic,yes,Archived,oreas-catalogue-2023-11-03.csv,,,52700,4-Acid Digestion,58,4-Acid Digestion,,,,,1000,4-Acid Digestion,36,4-Acid Digestion,18.9,4-Acid Digestion,8720,4-Acid Digestion,,,725,4-Acid Digestion,,,6.31,4-Acid Digestion,60,4-Acid Digestion,314,4-Acid Digestion,338,4-Acid Digestion,6.66,4-Acid Digestion,2.2,4-Acid Digestion,7.54,4-Acid Digestion,30200,4-Acid Digestion,29,4-Acid Digestion,17.1,4-Acid Digestion,0.55,4-Acid Digestion,2.16,4-Acid Digestion,,,0.84,4-Acid Digestion,3.98,4-Acid Digestion,,,14700,4-Acid Digestion,446,4-Acid Digestion,4646,4-Acid Digestion,0.17,4-Acid Digestion,4540,4-Acid Digestion,370,4-Acid Digestion,8.86,4-Acid Digestion,8600,4-Acid Digestion,1690,4-Acid Digestion,267,4-Acid Digestion,,,1310,4-Acid Digestion,25,4-Acid Digestion,,,82,4-Acid Digestion,,,1362,Peroxide Fusion ICP,,,,,,,228,Borate Fusion XRF,16.2,4-Acid Digestion,8.23,4-Acid Digestion,,,358008,Borate Fusion XRF,34,Peroxide Fusion ICP,1181,Borate Fusion XRF,204,4-Acid Digestion,23,4-Acid Digestion,1.71,4-Acid Digestion,,,48,4-Acid Digestion,3450,4-Acid Digestion,12.2,4-Acid Digestion,0.2,4-Acid Digestion,8.1,4-Acid Digestion,56,Peroxide Fusion ICP,6.45,4-Acid Digestion,18.5,4-Acid Digestion,1.15,4-Acid Digestion,162,4-Acid Digestion,79,4-Acid Digestion
OREAS0149,Li ore,primary,pegmatite,pegmatitic,yes,Archived,oreas-catalogue-2023-11-03.csv,1.04,4-Acid Digestion,74700,4-Acid Digestion,149,4-Acid Digestion,,,,,2816,4-Acid Digestion,26,4-Acid Digestion,46,4-Acid Digestion,10400,4-Acid Digestion,,,400,4-Acid Digestion,,,8.02,4-Acid Digestion,85,4-Acid Digestion,341,4-Acid Digestion,338,4-Acid Digestion,4.95,4-Acid Digestion,1.83,4-Acid Digestion,4.51,4-Acid Digestion,41700,4-Acid Digestion,48,4-Acid Digestion,9.67,Peroxide Fusion ICP,,,2.9,4-Acid Digestion,,,0.67,4-Acid Digestion,11.3,4-Acid Digestion,,,13800,4-Acid Digestion,235,4-Acid Digestion,9942,4-Acid Digestion,0.19,4-Acid Digestion,5330,4-Acid Digestion,450,4-Acid Digestion,10.8,4-Acid Digestion,9320,4-Acid Digestion,6310,4-Acid Digestion,153,4-Acid Digestion,,,960,4-Acid Digestion,36,4-Acid Digestion,,,49,4-Acid Digestion,,,824,Peroxide Fusion ICP,,,,,,,336,Borate Fusion XRF,28,4-Acid Digestion,7.51,4-Acid Digestion,,,312247,Borate Fusion XRF,19.5,Peroxide Fusion ICP,3370,Borate Fusion XRF,221,4-Acid Digestion,26,4-Acid Digestion,1.12,4-Acid Digestion,,,108,4-Acid Digestion,3560,4-Acid Digestion,6.98,4-Acid Digestion,0.2,4-Acid Digestion,22,4-Acid Digestion,86,Borate Fusion XRF,,,16.3,4-Acid Digestion,1.26,4-Acid Digestion,350,4-Acid Digestion,77,4-Acid Digestion
OREAS0014P,Ni-Cu-PGE,primary,sulphide,magmatic sulphide breccia,no,Archived,oreas-catalogue-2023-11-03.csv,,,22600,4-Acid Digestion,,,0.051,Pb Fire Assay,,,343,4-Acid Digestion,,,,,9900,4-Acid Digestion,,,,,,,754,4-Acid Digestion,45,4-Acid Digestion,,,9970,4-Acid Digestion,,,,,,,371000,4-Acid Digestion,,,,,,,,,,,,,,,0.046,NiS Fire Assay,8700,4-Acid Digestion,,,,,,,2800,4-Acid Digestion,595,4-Acid Digestion,,,5800,4-Acid Digestion,,,,,,,550,4-Acid Digestion,,,0.149,Pb/NiS Fire Assay,,,0.099,Pb/NiS Fire Assay,,,,,0.06,NiS Fire Assay,0.108,NiS Fire Assay,228000,4-Acid Digestion,,,5.5,4-Acid Digestion,,,,,,,,,87,4-Acid Digestion,,,,,,,,,2473,4-Acid Digestion,,,,,,,,,,,,,,,81,4-Acid Digestion,44,4-Acid Digestion
OREAS0151a,"Au <1 ppm, Au-Cu ore, Cu ore",primary,quartz monzonite,porphyry copper-gold,no,Archived,oreas-catalogue-2023-11-03.csv,,,,,,,0.043,Pb Fire Assay,,,,,,,,,,,,,,,,,,,,,,,1660,4-Acid Digestion,,,,,,,,,,,,,,,,,,,,,,,,,,,,,,,,,,,,,40,4-Acid Digestion,,,,,,,,,,,,,,,,,,,,,,,,,,,8560,4-Acid Digestion,,,,,,,,,,,,,,,,,,,,,,,,,,,,,,,,,,,,,,,,,,
