Repository: zebhall/OREAS-Catalogue-Info

File: output_processed_OREAS_catalogue_20231103.csv (part 2 of 12)
ID,Group,Type,Matrix,Mineralisation Style,SuperCRM,Status,Catalogue File Name,Ag,Ag Method,Al,Al Method,As,As Method,Au,Au Method,B,B Method,Ba,Ba Method,Be,Be Method,Bi,Bi Method,Ca,Ca Method,Cd,Cd Method,Ce,Ce Method,Cl,Cl Method,Co,Co Method,Cr,Cr Method,Cs,Cs Method,Cu,Cu Method,Dy,Dy Method,Er,Er Method,Eu,Eu Method,Fe,Fe Method,Ga,Ga Method,Gd,Gd Method,Ge,Ge Method,Hf,Hf Method,Hg,Hg Method,Ho,Ho Method,In,In Method,Ir,Ir Method,K,K Method,La,La Method,Li,Li Method,Lu,Lu Method,Mg,Mg Method,Mn,Mn Method,Mo,Mo Method,Na,Na Method,Nb,Nb Method,Nd,Nd Method,Ni,Ni Method,P,P Method,Pb,Pb Method,Pd,Pd Method,Pr,Pr Method,Pt,Pt Method,Rb,Rb Method,Re,Re Method,Rh,Rh Method,Ru,Ru Method,S,S Method,Sb,Sb Method,Sc,Sc Method,Se,Se Method,Si,Si Method,Sm,Sm Method,Sn,Sn Method,Sr,Sr Method,Ta,Ta Method,Tb,Tb Method,Te,Te Method,Th,Th Method,Ti,Ti Method,Tl,Tl Method,Tm,Tm Method,U,U Method,V,V Method,W,W Method,Y,Y Method,Yb,Yb Method,Zn,Zn Method,Zr,Zr Method
OREAS0151b,"Au <1 ppm, Au-Cu ore, Cu ore",primary,quartz monzonite,porphyry copper-gold,yes,Archived,oreas-catalogue-2023-11-03.csv,0.516,Aqua Regia Digestion,78400,4-Acid Digestion,31,4-Acid Digestion,0.065,Pb Fire Assay,,,203,4-Acid Digestion,0.82,4-Acid Digestion,0.37,4-Acid Digestion,20200,4-Acid Digestion,0.58,4-Acid Digestion,20,4-Acid Digestion,,,11.6,4-Acid Digestion,28,4-Acid Digestion,1.81,4-Acid Digestion,1820,4-Acid Digestion,2.59,4-Acid Digestion,1.46,4-Acid Digestion,0.8,4-Acid Digestion,35300,4-Acid Digestion,18.4,4-Acid Digestion,2.8,4-Acid Digestion,,,0.1,Aqua Regia Digestion,,,0.53,4-Acid Digestion,0.078,4-Acid Digestion,,,12300,4-Acid Digestion,9.91,4-Acid Digestion,8.34,4-Acid Digestion,0.19,4-Acid Digestion,16200,4-Acid Digestion,330,4-Acid Digestion,55,4-Acid Digestion,22200,4-Acid Digestion,3.38,4-Acid Digestion,11.4,4-Acid Digestion,14.2,Aqua Regia Digestion,580,4-Acid Digestion,44,4-Acid Digestion,,,2.81,4-Acid Digestion,,,20,Aqua Regia Digestion,0.17,4-Acid Digestion,,,,,7240,4-Acid Digestion,1,4-Acid Digestion,15.8,4-Acid Digestion,3.54,4-Acid Digestion,,,2.23,Aqua Regia Digestion,1.83,4-Acid Digestion,170,4-Acid Digestion,,,0.44,4-Acid Digestion,0.085,Aqua Regia Digestion,2.57,4-Acid Digestion,3080,4-Acid Digestion,0.23,4-Acid Digestion,0.21,4-Acid Digestion,0.72,4-Acid Digestion,140,Aqua Regia Digestion,2.36,4-Acid Digestion,13.3,4-Acid Digestion,1.38,4-Acid Digestion,246,4-Acid Digestion,17.1,4-Acid Digestion
OREAS0151c,"Au <1 ppm, Au-Cu ore, Cu ore",primary,quartz monzonite,porphyry copper-gold,yes,Current,oreas-catalogue-2023-11-03.csv,1.01,Aqua Regia Digestion,75600,4-Acid Digestion,23,4-Acid Digestion,0.08,Pb Fire Assay,,,905,4-Acid Digestion,2.23,4-Acid Digestion,6.92,4-Acid Digestion,15500,4-Acid Digestion,0.31,4-Acid Digestion,65,4-Acid Digestion,,,7.61,4-Acid Digestion,44,4-Acid Digestion,9.56,4-Acid Digestion,2390,4-Acid Digestion,3.29,4-Acid Digestion,1.29,4-Acid Digestion,1.29,4-Acid Digestion,30000,4-Acid Digestion,21,4-Acid Digestion,5.26,4-Acid Digestion,0.13,Aqua Regia Digestion,1.63,4-Acid Digestion,0.05,Aqua Regia Digestion,0.53,4-Acid Digestion,0.12,4-Acid Digestion,,,26700,4-Acid Digestion,31,4-Acid Digestion,45,4-Acid Digestion,0.15,4-Acid Digestion,7240,4-Acid Digestion,320,4-Acid Digestion,57,4-Acid Digestion,21600,4-Acid Digestion,11,4-Acid Digestion,30,4-Acid Digestion,17.2,Aqua Regia Digestion,800,4-Acid Digestion,42,4-Acid Digestion,,,7.64,4-Acid Digestion,,,89,Aqua Regia Digestion,0.055,4-Acid Digestion,,,,,6950,4-Acid Digestion,2.02,4-Acid Digestion,8.23,4-Acid Digestion,4.79,4-Acid Digestion,,,,,4.97,4-Acid Digestion,194,4-Acid Digestion,0.98,4-Acid Digestion,0.68,4-Acid Digestion,1.27,Aqua Regia Digestion,12.4,4-Acid Digestion,3300,4-Acid Digestion,0.85,4-Acid Digestion,0.17,4-Acid Digestion,3.42,4-Acid Digestion,61,Aqua Regia Digestion,9.04,4-Acid Digestion,14,4-Acid Digestion,1.03,4-Acid Digestion,94,4-Acid Digestion,53,4-Acid Digestion
OREAS0152a,"Au <1 ppm, Au-Cu ore, Cu ore",primary,quartz monzonite,porphyry copper-gold,no,Archived,oreas-catalogue-2023-11-03.csv,,,,,,,0.116,Pb Fire Assay,,,,,,,,,,,,,,,,,,,,,,,3850,4-Acid Digestion,,,,,,,,,,,,,,,,,,,,,,,,,,,,,,,,,,,,,80,4-Acid Digestion,,,,,,,,,,,,,,,,,,,,,,,,,,,9210,4-Acid Digestion,,,,,,,,,,,,,,,,,,,,,,,,,,,,,,,,,,,,,,,,,,
OREAS0152b,"Au <1 ppm, Au-Cu ore, Cu ore",primary,quartz monzonite,porphyry copper-gold,yes,Archived,oreas-catalogue-2023-11-03.csv,0.865,Aqua Regia Digestion,80200,4-Acid Digestion,38,4-Acid Digestion,0.134,Pb Fire Assay,,,101,4-Acid Digestion,0.52,4-Acid Digestion,1.3,4-Acid Digestion,19700,4-Acid Digestion,0.23,4-Acid Digestion,12.9,4-Acid Digestion,,,12.5,4-Acid Digestion,18.7,4-Acid Digestion,0.41,4-Acid Digestion,3750,4-Acid Digestion,2.29,4-Acid Digestion,1.29,4-Acid Digestion,0.7,4-Acid Digestion,37300,4-Acid Digestion,18.5,4-Acid Digestion,2.35,4-Acid Digestion,,,,,,,0.47,4-Acid Digestion,0.2,4-Acid Digestion,,,10600,4-Acid Digestion,5.75,4-Acid Digestion,5.77,4-Acid Digestion,0.16,4-Acid Digestion,16900,4-Acid Digestion,310,4-Acid Digestion,81,4-Acid Digestion,23400,4-Acid Digestion,1.41,4-Acid Digestion,8.44,4-Acid Digestion,10.2,Aqua Regia Digestion,550,4-Acid Digestion,11.7,4-Acid Digestion,,,1.95,4-Acid Digestion,,,6.26,Aqua Regia Digestion,0.18,4-Acid Digestion,,,,,9880,4-Acid Digestion,1.14,4-Acid Digestion,16.9,4-Acid Digestion,5.93,4-Acid Digestion,,,1.87,Aqua Regia Digestion,3.53,4-Acid Digestion,163,4-Acid Digestion,,,0.38,4-Acid Digestion,0.13,Aqua Regia Digestion,0.49,4-Acid Digestion,2840,4-Acid Digestion,0.14,4-Acid Digestion,0.19,4-Acid Digestion,0.11,4-Acid Digestion,148,Aqua Regia Digestion,1.95,4-Acid Digestion,11.8,4-Acid Digestion,1.22,4-Acid Digestion,105,4-Acid Digestion,,
OREAS0152c,"Au <1 ppm, Au-Cu ore, Cu ore",primary,quartz monzonite,porphyry copper-gold,yes,Current,oreas-catalogue-2023-11-03.csv,0.899,Aqua Regia Digestion,76400,4-Acid Digestion,22,4-Acid Digestion,0.134,Pb Fire Assay,,,870,4-Acid Digestion,2.14,4-Acid Digestion,1.59,4-Acid Digestion,15500,4-Acid Digestion,0.65,4-Acid Digestion,63,4-Acid Digestion,,,11.2,4-Acid Digestion,41,4-Acid Digestion,9.32,4-Acid Digestion,3780,4-Acid Digestion,3.05,4-Acid Digestion,1.25,4-Acid Digestion,1.25,4-Acid Digestion,29600,4-Acid Digestion,20,4-Acid Digestion,4.91,4-Acid Digestion,0.1,Aqua Regia Digestion,1.63,4-Acid Digestion,0.032,Aqua Regia Digestion,0.5,4-Acid Digestion,0.33,4-Acid Digestion,,,25900,4-Acid Digestion,31,4-Acid Digestion,44,4-Acid Digestion,0.15,4-Acid Digestion,7550,4-Acid Digestion,320,4-Acid Digestion,93,4-Acid Digestion,22000,4-Acid Digestion,10.6,4-Acid Digestion,28,4-Acid Digestion,15.9,Aqua Regia Digestion,760,4-Acid Digestion,61,4-Acid Digestion,,,7.07,4-Acid Digestion,,,84,Aqua Regia Digestion,0.055,4-Acid Digestion,,,,,6180,4-Acid Digestion,1.45,4-Acid Digestion,8.17,4-Acid Digestion,4.63,4-Acid Digestion,,,,,4.56,4-Acid Digestion,196,4-Acid Digestion,0.93,4-Acid Digestion,0.64,4-Acid Digestion,0.6,Aqua Regia Digestion,11.7,4-Acid Digestion,3230,4-Acid Digestion,0.81,4-Acid Digestion,0.16,4-Acid Digestion,3.2,4-Acid Digestion,61,Aqua Regia Digestion,9.36,4-Acid Digestion,13.7,4-Acid Digestion,0.99,4-Acid Digestion,229,4-Acid Digestion,53,4-Acid Digestion
OREAS0153a,"Au <1 ppm, Au-Cu ore, Cu ore",primary,quartz monzonite,porphyry copper-gold,no,Archived,oreas-catalogue-2023-11-03.csv,,,,,,,0.311,Pb Fire Assay,,,,,,,,,,,,,,,,,,,,,,,7120,4-Acid Digestion,,,,,,,,,,,,,,,,,,,,,,,,,,,,,,,,,,,,,177,4-Acid Digestion,,,,,,,,,,,,,,,,,,,,,,,,,,,12700,4-Acid Digestion,,,,,,,,,,,,,,,,,,,,,,,,,,,,,,,,,,,,,,,,,,
OREAS0153b,"Au <1 ppm, Au-Cu ore, Cu ore",primary,quartz monzonite,porphyry copper-gold,yes,Archived,oreas-catalogue-2023-11-03.csv,1.43,Aqua Regia Digestion,79400,4-Acid Digestion,79,4-Acid Digestion,0.313,Pb Fire Assay,,,103,4-Acid Digestion,0.52,4-Acid Digestion,1.61,4-Acid Digestion,18300,4-Acid Digestion,0.26,4-Acid Digestion,11.7,4-Acid Digestion,,,15.4,4-Acid Digestion,17.3,4-Acid Digestion,0.44,4-Acid Digestion,6780,4-Acid Digestion,2.11,4-Acid Digestion,1.23,4-Acid Digestion,0.67,4-Acid Digestion,38600,4-Acid Digestion,18.8,4-Acid Digestion,2.15,4-Acid Digestion,,,,,0.066,Aqua Regia Digestion,0.43,4-Acid Digestion,0.23,4-Acid Digestion,,,11600,4-Acid Digestion,5.03,4-Acid Digestion,5.69,4-Acid Digestion,0.16,4-Acid Digestion,16400,4-Acid Digestion,280,4-Acid Digestion,163,4-Acid Digestion,24600,4-Acid Digestion,1.42,4-Acid Digestion,7.4,4-Acid Digestion,11.1,Aqua Regia Digestion,530,4-Acid Digestion,13.1,4-Acid Digestion,,,1.72,4-Acid Digestion,,,7.34,Aqua Regia Digestion,0.18,4-Acid Digestion,,,,,12800,4-Acid Digestion,3.04,4-Acid Digestion,16.8,4-Acid Digestion,11.2,4-Acid Digestion,,,1.71,Aqua Regia Digestion,3.97,4-Acid Digestion,164,4-Acid Digestion,,,0.36,4-Acid Digestion,0.25,Aqua Regia Digestion,0.45,4-Acid Digestion,2850,4-Acid Digestion,0.16,4-Acid Digestion,0.18,4-Acid Digestion,0.11,4-Acid Digestion,153,Aqua Regia Digestion,2.02,4-Acid Digestion,11.1,4-Acid Digestion,1.17,4-Acid Digestion,122,4-Acid Digestion,,
OREAS0153c,"Au <1 ppm, Au-Cu ore, Cu ore",primary,quartz monzonite,porphyry copper-gold,yes,Current,oreas-catalogue-2023-11-03.csv,1.76,Aqua Regia Digestion,74800,4-Acid Digestion,41,4-Acid Digestion,0.327,Pb Fire Assay,,,782,4-Acid Digestion,2.01,4-Acid Digestion,2.35,4-Acid Digestion,15700,4-Acid Digestion,1.04,4-Acid Digestion,56,4-Acid Digestion,,,14.6,4-Acid Digestion,36,4-Acid Digestion,7.96,4-Acid Digestion,7120,4-Acid Digestion,2.98,4-Acid Digestion,1.26,4-Acid Digestion,1.2,4-Acid Digestion,31500,4-Acid Digestion,19.7,4-Acid Digestion,4.53,4-Acid Digestion,0.11,Aqua Regia Digestion,1.67,4-Acid Digestion,0.057,Aqua Regia Digestion,0.49,4-Acid Digestion,0.57,4-Acid Digestion,,,26800,4-Acid Digestion,27,4-Acid Digestion,39,4-Acid Digestion,0.17,4-Acid Digestion,7860,4-Acid Digestion,310,4-Acid Digestion,176,4-Acid Digestion,23200,4-Acid Digestion,9.65,4-Acid Digestion,24,4-Acid Digestion,14.3,Aqua Regia Digestion,770,4-Acid Digestion,92,4-Acid Digestion,,,6.57,4-Acid Digestion,,,70,Aqua Regia Digestion,0.056,4-Acid Digestion,,,,,10500,4-Acid Digestion,2.9,4-Acid Digestion,8.11,4-Acid Digestion,8.59,4-Acid Digestion,,,,,4.23,4-Acid Digestion,248,4-Acid Digestion,0.85,4-Acid Digestion,0.6,4-Acid Digestion,1.15,Aqua Regia Digestion,10.1,4-Acid Digestion,2990,4-Acid Digestion,0.71,4-Acid Digestion,0.17,4-Acid Digestion,2.88,4-Acid Digestion,62,Aqua Regia Digestion,8.54,4-Acid Digestion,13.3,4-Acid Digestion,1.08,4-Acid Digestion,359,4-Acid Digestion,55,4-Acid Digestion
OREAS0015d,"Au >1 ppm, Au only",primary,metasediment/basalt,orogenic lode gold,no,Archived,oreas-catalogue-2023-11-03.csv,,,,,,,1.56,Pb Fire Assay,,,,,,,,,,,,,,,,,,,,,,,,,,,,,,,,,,,,,,,,,,,,,,,,,,,,,,,,,,,,,,,,,,,,,,,,,,,,,,,,,,,,,,,,,,,,,,,,,,,,,,,,,,,,,,,,,,,,,,,,,,,,,,,,,,,,
OREAS0015f,Au >1 ppm,primary,metasediment/basalt,orogenic lode gold,no,Archived,oreas-catalogue-2023-11-03.csv,,,,,,,0.334,Pb Fire Assay,,,,,,,,,,,,,,,,,,,,,,,,,,,,,,,,,,,,,,,,,,,,,,,,,,,,,,,,,,,,,,,,,,,,,,,,,,,,,,,,,,,,,,,,,,,,,,,,,,,,,,,,,,,,,,,,,,,,,,,,,,,,,,,,,,,,
OREAS0015g,Au >1 ppm,primary,metasediment/basalt,orogenic lode gold,no,Archived,oreas-catalogue-2023-11-03.csv,,,,,,,0.527,Pb Fire Assay,,,,,,,,,,,,,,,,,,,,,,,,,,,,,,,,,,,,,,,,,,,,,,,,,,,,,,,,,,,,,,,,,,,,,,,,,,,,,,,,,,,,,,,,,,,,,,,,,,,,,,,,,,,,,,,,,,,,,,,,,,,,,,,,,,,,
OREAS0015h,Au >1 ppm,primary,metasediment/basalt,orogenic lode gold,no,Archived,oreas-catalogue-2023-11-03.csv,,,,,,,1.02,Pb Fire Assay,,,,,,,,,,,,,,,,,,,,,,,,,,,,,,,,,,,,,,,,,,,,,,,,,,,,,,,,,,,,,,,,,,,,,,,,,,,,,,,,,,,,,,,,,,,,,,,,,,,,,,,,,,,,,,,,,,,,,,,,,,,,,,,,,,,,
OREAS0015Pa,"Au >1 ppm, Au only",primary,metasediment/basalt,orogenic lode gold,no,Archived,oreas-catalogue-2023-11-03.csv,,,,,,,1.02,Pb Fire Assay,,,,,,,,,,,,,,,,,,,,,,,,,,,,,,,,,,,,,,,,,,,,,,,,,,,,,,,,,,,,,,,,,,,,,,,,,,,,,,,,,,,,,,,,,,,,,,,,,,,,,,,,,,,,,,,,,,,,,,,,,,,,,,,,,,,,
OREAS0015Pb,Au >1 ppm,primary,metasediment/basalt,orogenic lode gold,no,Archived,oreas-catalogue-2023-11-03.csv,,,,,,,1.06,Pb Fire Assay,,,,,,,,,,,,,,,,,,,,,,,,,,,,,,,,,,,,,,,,,,,,,,,,,,,,,,,,,,,,,,,,,,,,,,,,,,,,,,,,,,,,,,,,,,,,,,,,,,,,,,,,,,,,,,,,,,,,,,,,,,,,,,,,,,,,
OREAS0015Pc,Au >1 ppm,primary,metasediment/basalt,orogenic lode gold,no,Archived,oreas-catalogue-2023-11-03.csv,,,,,,,1.61,Pb Fire Assay,,,,,,,,,,,,,,,,,,,,,,,,,,,,,,,,,,,,,,,,,,,,,,,,,,,,,,,,,,,,,,,,,,,,,,,,,,,,,,,,,,,,,,,,,,,,,,,,,,,,,,,,,,,,,,,,,,,,,,,,,,,,,,,,,,,,
OREAS0015Pz,"Au >1 ppm, Au only",primary,metasediment/basalt,orogenic lode gold,no,Archived,oreas-catalogue-2023-11-03.csv,,,,,,,1.27,Pb Fire Assay,,,,,,,,,,,,,,,,,,,,,,,,,,,,,,,,,,,,,,,,,,,,,,,,,,,,,,,,,,,,,,,,,,,,,,,,,,,,,,,,,,,,,,,,,,,,,,,,,,,,,,,,,,,,,,,,,,,,,,,,,,,,,,,,,,,,
OREAS0160,"Blank/lithogeochem/low-level, Cu ore",primary,siliceous breccia,barren,no,Current,oreas-catalogue-2023-11-03.csv,,,26674,4-Acid Digestion,,,,,,,,,,,,,1043,4-Acid Digestion,,,,,,,2.8,4-Acid Digestion,,,,,13,4-Acid Digestion,,,,,,,11500,4-Acid Digestion,,,,,,,,,,,,,,,,,,,,,,,,,3859,4-Acid Digestion,,,,,,,,,,,,,,,6.6,4-Acid Digestion,,,,,,,,,,,,,,,290,4-Acid Digestion,,,,,,,414615,Peroxide Fusion ICP,,,,,,,,,,,,,,,,,,,,,,,,,,,,,,,7,4-Acid Digestion,,
OREAS0161,Cu ore,primary,shale/ siliceous dolomite,sediment hosted,no,Current,oreas-catalogue-2023-11-03.csv,1.1,4-Acid Digestion,13178,4-Acid Digestion,,,,,,,,,,,,,1129,4-Acid Digestion,,,,,,,119,4-Acid Digestion,,,,,4090,4-Acid Digestion,,,,,,,42600,4-Acid Digestion,,,,,,,,,,,,,,,,,,,,,,,,,22433,4-Acid Digestion,,,,,,,,,,,,,,,135,4-Acid Digestion,,,,,,,,,,,,,,,30600,4-Acid Digestion,,,,,,,393580,Peroxide Fusion ICP,,,,,,,,,,,,,,,,,,,,,,,,,,,,,,,22,4-Acid Digestion,,
OREAS0162,Cu ore,primary,siliceous dolomite,sediment hosted,no,Current,oreas-catalogue-2023-11-03.csv,3.5,4-Acid Digestion,8997,4-Acid Digestion,,,,,,,,,,,,,94339,4-Acid Digestion,,,,,,,631,4-Acid Digestion,,,,,7720,4-Acid Digestion,,,,,,,85700,4-Acid Digestion,,,,,,,,,,,,,,,,,,,,,,,,,55298,4-Acid Digestion,,,,,,,,,,,,,,,340,4-Acid Digestion,,,,,,,,,,,,,,,43800,4-Acid Digestion,,,,,,,188844,Peroxide Fusion ICP,,,,,,,,,,,,,,,,,,,,,,,,,,,,,,,26,4-Acid Digestion,,
OREAS0163,Cu ore,primary,siliceous dolomite,sediment hosted,no,Current,oreas-catalogue-2023-11-03.csv,5,Peroxide Fusion ICP,17148,4-Acid Digestion,,,,,,,,,,,,,6146,4-Acid Digestion,,,,,,,230,4-Acid Digestion,,,,,17600,4-Acid Digestion,,,,,,,110700,4-Acid Digestion,,,,,,,,,,,,,,,,,,,,,,,,,32685,4-Acid Digestion,,,,,,,,,,,,,,,492,4-Acid Digestion,,,,,,,,,,,,,,,104000,4-Acid Digestion,,,,,,,296354,Peroxide Fusion ICP,,,,,,,,,,,,,,,,,,,,,,,,,,,,,,,108,4-Acid Digestion,,
OREAS0164,Cu ore,primary,siliceous dolomite,sediment hosted,no,Current,oreas-catalogue-2023-11-03.csv,2.94,4-Acid Digestion,10955,4-Acid Digestion,,,,,,,,,,,,,2809,4-Acid Digestion,,,,,,,168,4-Acid Digestion,,,,,22500,4-Acid Digestion,,,,,,,68000,4-Acid Digestion,,,,,,,,,,,,,,,,,,,,,,,,,18513,4-Acid Digestion,,,,,,,,,,,,,,,214,4-Acid Digestion,,,,,,,,,,,,,,,62000,4-Acid Digestion,,,,,,,364132,Peroxide Fusion ICP,,,,,,,,,,,,,,,,,,,,,,,,,,,,,,,45,4-Acid Digestion,,
OREAS0165,"Cu ore, Cu-Co ore",primary,siliceous breccia,sediment hosted,no,Current,oreas-catalogue-2023-11-03.csv,3.1,Peroxide Fusion ICP,13708,4-Acid Digestion,,,,,,,,,,,,,579,4-Acid Digestion,,,,,,,2445,4-Acid Digestion,,,,,32000,4-Acid Digestion,,,,,,,88600,4-Acid Digestion,,,,,,,,,,,,,,,,,,,,,,,,,21287,4-Acid Digestion,,,,,,,,,,,,,,,443,4-Acid Digestion,,,,,,,,,,,,,,,85000,4-Acid Digestion,,,,,,,336553,Peroxide Fusion ICP,,,,,,,,,,,,,,,,,,,,,,,,,,,,,,,37,4-Acid Digestion,,
OREAS0166,"Cu ore, Cu-Co ore",primary,siliceous dolomite,sediment hosted,no,Current,oreas-catalogue-2023-11-03.csv,12,Peroxide Fusion ICP,7304,4-Acid Digestion,,,,,,,,,,,,,7004,4-Acid Digestion,,,,,,,1970,4-Acid Digestion,,,,,88200,4-Acid Digestion,,,,,,,113800,4-Acid Digestion,,,,,,,,,,,,,,,,,,,,,,,,,10071,4-Acid Digestion,,,,,,,,,,,,,,,140,4-Acid Digestion,,,,,,,,,,,,,,,116000,4-Acid Digestion,,,,,,,287005,Peroxide Fusion ICP,,,,,,,,,,,,,,,,,,,,,,,,,,,,,,,37,4-Acid Digestion,,
OREAS0016a,"Au >1 ppm, Au only",primary,metasediment/basalt,orogenic lode gold,no,Archived,oreas-catalogue-2023-11-03.csv,,,,,,,1.81,Pb Fire Assay,,,,,,,,,,,,,,,,,,,,,,,,,,,,,,,,,,,,,,,,,,,,,,,,,,,,,,,,,,,,,,,,,,,,,,,,,,,,,,,,,,,,,,,,,,,,,,,,,,,,,,,,,,,,,,,,,,,,,,,,,,,,,,,,,,,,
OREAS0016b,Au >1 ppm,primary,metasediment/basalt,orogenic lode gold,no,Archived,oreas-catalogue-2023-11-03.csv,,,,,,,2.21,Pb Fire Assay,,,,,,,,,,,,,,,,,,,,,,,,,,,,,,,,,,,,,,,,,,,,,,,,,,,,,,,,,,,,,,,,,,,,,,,,,,,,,,,,,,,,,,,,,,,,,,,,,,,,,,,,,,,,,,,,,,,,,,,,,,,,,,,,,,,,
OREAS0170a,Mn ore,oxide,manganiferous sedimentary,shallow marine sediment hosted,no,Current,oreas-catalogue-2023-11-03.csv,,,23499,Borate Fusion XRF,,,,,,,,,,,,,643,Borate Fusion XRF,,,,,,,,,,,,,,,,,,,,,45393,Borate Fusion XRF,,,,,,,,,,,,,,,,,14113,Borate Fusion XRF,,,,,,,1339,Borate Fusion XRF,450502,Borate Fusion XRF,,,2048,Borate Fusion XRF,,,,,,,663,Borate Fusion XRF,,,,,,,,,,,,,,,,,,,,,,,,,53007,Borate Fusion XRF,,,,,,,,,,,,,,,1073,Borate Fusion XRF,,,,,,,,,,,,,,,,,,
OREAS0170b,Mn ore,oxide,manganiferous sedimentary,shallow marine sediment hosted,no,Current,oreas-catalogue-2023-11-03.csv,,,20641,Borate Fusion XRF,,,,,,,,,,,,,1930,Borate Fusion XRF,,,,,,,,,,,,,,,,,,,,,49240,Borate Fusion XRF,,,,,,,,,,,,,,,,,14943,Borate Fusion XRF,,,,,,,1984,Borate Fusion XRF,460493,Borate Fusion XRF,,,2359,Borate Fusion XRF,,,,,,,851,Borate Fusion XRF,,,,,,,,,,,,,,,,,,,,,,,,,44360,Borate Fusion XRF,,,,,,,,,,,,,,,1133,Borate Fusion XRF,,,,,,,,,,,,,,,,,,
OREAS0171,Mn ore,oxide,manganiferous sedimentary,shallow marine sediment hosted,no,Current,oreas-catalogue-2023-11-03.csv,,,38741,Borate Fusion XRF,,,,,,,2212,Borate Fusion XRF,,,,,579,Borate Fusion XRF,,,,,,,,,,,,,,,,,,,,,36600,Borate Fusion XRF,,,,,,,,,,,,,,,,,17018,Borate Fusion XRF,,,,,,,1309,Borate Fusion XRF,351000,Borate Fusion XRF,,,1751,Borate Fusion XRF,,,,,,,663,Borate Fusion XRF,,,,,,,,,,,,,,,,,,,,,,,,,116017,Borate Fusion XRF,,,,,,,,,,,,,,,2014,Borate Fusion XRF,,,,,,,234,Borate Fusion XRF,,,,,,,,,,
OREAS0172,Mn ore,oxide,manganiferous sedimentary,shallow marine sediment hosted,no,Current,oreas-catalogue-2023-11-03.csv,,,30697,Borate Fusion XRF,,,,,,,2553,Borate Fusion XRF,,,,,679,Borate Fusion XRF,,,,,,,,,,,,,,,,,,,,,38300,Borate Fusion XRF,,,,,,,,,,,,,,,,,15690,Borate Fusion XRF,,,,,,,850,Borate Fusion XRF,427500,Borate Fusion XRF,,,2025,Borate Fusion XRF,,,,,,,752,Borate Fusion XRF,,,,,,,,,,,,,,,,,,,,,,,,,65862,Borate Fusion XRF,,,,,,,,,,,,,,,1414,Borate Fusion XRF,,,,,,,281,Borate Fusion XRF,,,,,,,,,,
OREAS0173,Mn ore,oxide,manganiferous sedimentary,secondary enrichment,yes,Current,oreas-catalogue-2023-11-03.csv,,,35800,4-Acid Digestion,57,4-Acid Digestion,,,,,7900,4-Acid Digestion,4.6,4-Acid Digestion,0.94,4-Acid Digestion,2460,4-Acid Digestion,0.27,4-Acid Digestion,64,4-Acid Digestion,,,70,4-Acid Digestion,69,4-Acid Digestion,0.91,4-Acid Digestion,103,4-Acid Digestion,7.54,4-Acid Digestion,4.39,4-Acid Digestion,,,251700,4-Acid Digestion,16.3,4-Acid Digestion,,,,,2.05,4-Acid Digestion,,,1.56,4-Acid Digestion,0.088,4-Acid Digestion,,,7080,4-Acid Digestion,34,4-Acid Digestion,1181,4-Acid Digestion,0.6,4-Acid Digestion,1660,4-Acid Digestion,282500,4-Acid Digestion,2.06,4-Acid Digestion,3200,4-Acid Digestion,5.1,4-Acid Digestion,36,4-Acid Digestion,,,350,4-Acid Digestion,282,4-Acid Digestion,,,8.58,4-Acid Digestion,,,,,,,,,,,60,Borate Fusion XRF,3.23,4-Acid Digestion,16.2,4-Acid Digestion,,,33188,Borate Fusion XRF,,,1.98,4-Acid Digestion,420,4-Acid Digestion,0.35,4-Acid Digestion,1.3,4-Acid Digestion,,,4.43,4-Acid Digestion,1990,4-Acid Digestion,0.82,4-Acid Digestion,0.61,4-Acid Digestion,1.64,4-Acid Digestion,125,Borate Fusion XRF,9.11,4-Acid Digestion,50,4-Acid Digestion,3.85,4-Acid Digestion,80,4-Acid Digestion,71,4-Acid Digestion
OREAS0174,Mn ore,oxide,manganiferous sedimentary,secondary enrichment,yes,Current,oreas-catalogue-2023-11-03.csv,,,32900,4-Acid Digestion,28,4-Acid Digestion,,,,,9370,4-Acid Digestion,4.26,4-Acid Digestion,0.36,4-Acid Digestion,2310,4-Acid Digestion,0.33,4-Acid Digestion,59,4-Acid Digestion,,,70,4-Acid Digestion,84,4-Acid Digestion,0.65,4-Acid Digestion,97,4-Acid Digestion,9.67,4-Acid Digestion,5.78,4-Acid Digestion,,,200600,4-Acid Digestion,17.7,4-Acid Digestion,10.6,4-Acid Digestion,,,2.07,4-Acid Digestion,,,2.04,4-Acid Digestion,0.077,4-Acid Digestion,,,6780,4-Acid Digestion,37,4-Acid Digestion,843,4-Acid Digestion,0.82,4-Acid Digestion,1980,4-Acid Digestion,341000,4-Acid Digestion,1.93,4-Acid Digestion,3260,4-Acid Digestion,5.57,4-Acid Digestion,44,4-Acid Digestion,,,440,4-Acid Digestion,285,4-Acid Digestion,,,9.83,4-Acid Digestion,,,,,,,,,,,156,Borate Fusion XRF,1.8,4-Acid Digestion,16.8,4-Acid Digestion,,,28327,Borate Fusion XRF,,,1.84,4-Acid Digestion,528,4-Acid Digestion,0.4,4-Acid Digestion,1.6,4-Acid Digestion,,,4.37,4-Acid Digestion,2230,4-Acid Digestion,0.29,4-Acid Digestion,0.79,4-Acid Digestion,1.36,4-Acid Digestion,133,Borate Fusion XRF,3.96,4-Acid Digestion,69,4-Acid Digestion,5.14,4-Acid Digestion,89,4-Acid Digestion,71,4-Acid Digestion
OREAS0175,Mn ore,oxide,manganiferous sedimentary,secondary enrichment,yes,Current,oreas-catalogue-2023-11-03.csv,,,28700,4-Acid Digestion,30,4-Acid Digestion,,,,,9600,4-Acid Digestion,3.47,4-Acid Digestion,0.25,4-Acid Digestion,2400,4-Acid Digestion,0.25,4-Acid Digestion,46,4-Acid Digestion,,,50,4-Acid Digestion,91,4-Acid Digestion,0.51,4-Acid Digestion,96,4-Acid Digestion,9.23,4-Acid Digestion,5.58,4-Acid Digestion,,,153600,4-Acid Digestion,19.4,4-Acid Digestion,9.95,4-Acid Digestion,,,1.66,4-Acid Digestion,,,1.95,4-Acid Digestion,0.072,4-Acid Digestion,,,5580,4-Acid Digestion,29,4-Acid Digestion,581,4-Acid Digestion,0.76,4-Acid Digestion,1960,4-Acid Digestion,411900,4-Acid Digestion,2.57,4-Acid Digestion,2480,4-Acid Digestion,4,4-Acid Digestion,37,4-Acid Digestion,,,420,4-Acid Digestion,227,4-Acid Digestion,,,8.48,4-Acid Digestion,,,,,,,,,,,990,4-Acid Digestion,1.65,4-Acid Digestion,14.4,4-Acid Digestion,,,20380,Borate Fusion XRF,,,1.76,4-Acid Digestion,431,4-Acid Digestion,0.29,4-Acid Digestion,1.53,4-Acid Digestion,,,3.1,4-Acid Digestion,1780,4-Acid Digestion,0.23,4-Acid Digestion,0.75,4-Acid Digestion,1.17,4-Acid Digestion,151,Borate Fusion XRF,4.28,4-Acid Digestion,66,4-Acid Digestion,4.79,4-Acid Digestion,83,4-Acid Digestion,53,4-Acid Digestion
OREAS0017c,"Au >1 ppm, Au only",primary,metasediment/basalt,orogenic lode gold,no,Archived,oreas-catalogue-2023-11-03.csv,,,,,,,3.04,Pb Fire Assay,,,,,,,,,,,,,,,,,,,,,,,,,,,,,,,,,,,,,,,,,,,,,,,,,,,,,,,,,,,,,,,,,,,,,,,,,,,,,,,,,,,,,,,,,,,,,,,,,,,,,,,,,,,,,,,,,,,,,,,,,,,,,,,,,,,,
OREAS0017Pb,Au >1 ppm,primary,metasediment/basalt,orogenic lode gold,no,Archived,oreas-catalogue-2023-11-03.csv,,,,,,,2.56,Pb Fire Assay,,,,,,,,,,,,,,,,,,,,,,,,,,,,,,,,,,,,,,,,,,,,,,,,,,,,,,,,,,,,,,,,,,,,,,,,,,,,,,,,,,,,,,,,,,,,,,,,,,,,,,,,,,,,,,,,,,,,,,,,,,,,,,,,,,,,
OREAS0180,Ni laterite ore,oxide,transitional (saprolite/ limonite),lateritic nickel,no,Current,oreas-catalogue-2023-11-03.csv,,,69226,Borate Fusion XRF,25,Borate / Peroxide Fusion ICP,,,,,140,Borate / Peroxide Fusion ICP,,,,,22227,Borate Fusion XRF,,,11.7,Borate / Peroxide Fusion ICP,,,244,Borate Fusion XRF,8895,Borate Fusion XRF,0.62,Borate / Peroxide Fusion ICP,91,Borate Fusion XRF,,,,,0.43,Borate / Peroxide Fusion ICP,247876,Borate Fusion XRF,11.6,Borate / Peroxide Fusion ICP,1.46,Borate / Peroxide Fusion ICP,,,2.03,Borate / Peroxide Fusion ICP,,,0.29,Borate / Peroxide Fusion ICP,,,,,1021,Borate / Peroxide Fusion ICP,4.76,Borate / Peroxide Fusion ICP,14.7,Borate / Peroxide Fusion ICP,,,10191,Borate / Peroxide Fusion ICP,836,Borate / Peroxide Fusion ICP,,,2196,Borate Fusion XRF,2.16,Borate / Peroxide Fusion ICP,5.65,Borate / Peroxide Fusion ICP,3093,Borate Fusion XRF,83,Borate Fusion XRF,,,,,1.45,Borate / Peroxide Fusion ICP,,,6.35,Borate / Peroxide Fusion ICP,,,,,,,720,Borate / Peroxide Fusion ICP,1.48,Borate / Peroxide Fusion ICP,42,Borate / Peroxide Fusion ICP,,,149439,Borate Fusion XRF,1.48,Borate / Peroxide Fusion ICP,,,113,Borate / Peroxide Fusion ICP,,,0.24,Borate / Peroxide Fusion ICP,,,3.5,Borate / Peroxide Fusion ICP,2182,Borate Fusion XRF,,,,,1.18,Borate / Peroxide Fusion ICP,166,Borate / Peroxide Fusion ICP,3.72,Borate / Peroxide Fusion ICP,6.41,Borate / Peroxide Fusion ICP,0.95,Borate / Peroxide Fusion ICP,73,Borate Fusion XRF,72,Borate / Peroxide Fusion ICP
OREAS0181,Ni laterite ore,oxide,transitional (saprolite/ limonite),lateritic nickel,no,Current,oreas-catalogue-2023-11-03.csv,,,61181,Borate Fusion XRF,,,,,,,135,Borate / Peroxide Fusion ICP,,,,,16938,Borate Fusion XRF,,,12.3,Borate / Peroxide Fusion ICP,,,451,Borate Fusion XRF,8484,Borate Fusion XRF,0.57,Borate / Peroxide Fusion ICP,74,Borate Fusion XRF,,,,,0.43,Borate / Peroxide Fusion ICP,251374,Borate Fusion XRF,10.5,Borate / Peroxide Fusion ICP,1.35,Borate / Peroxide Fusion ICP,,,1.74,Borate / Peroxide Fusion ICP,,,0.27,Borate / Peroxide Fusion ICP,,,,,1038,Borate / Peroxide Fusion ICP,4.04,Borate / Peroxide Fusion ICP,12.3,Borate / Peroxide Fusion ICP,,,12121,Borate / Peroxide Fusion ICP,1286,Borate / Peroxide Fusion ICP,,,3324,Borate Fusion XRF,1.96,Borate / Peroxide Fusion ICP,5.3,Borate / Peroxide Fusion ICP,5123,Borate Fusion XRF,74,Borate Fusion XRF,,,,,1.29,Borate / Peroxide Fusion ICP,,,5.61,Borate / Peroxide Fusion ICP,,,,,,,757,Borate Fusion XRF,1.19,Borate / Peroxide Fusion ICP,38,Borate / Peroxide Fusion ICP,,,157946,Borate Fusion XRF,1.36,Borate / Peroxide Fusion ICP,,,87,Borate / Peroxide Fusion ICP,,,0.22,Borate / Peroxide Fusion ICP,,,2.72,Borate / Peroxide Fusion ICP,2032,Borate Fusion XRF,,,,,0.98,Borate / Peroxide Fusion ICP,146,Borate / Peroxide Fusion ICP,3.22,Borate / Peroxide Fusion ICP,5.73,Borate / Peroxide Fusion ICP,0.89,Borate / Peroxide Fusion ICP,96,Borate Fusion XRF,61,Borate / Peroxide Fusion ICP
OREAS0182,Ni laterite ore,oxide,transitional (saprolite/ limonite),lateritic nickel,no,Current,oreas-catalogue-2023-11-03.csv,,,21541,Borate Fusion XRF,,,,,,,,,,,,,1794,Borate Fusion XRF,,,,,,,728,Borate Fusion XRF,8795,Borate Fusion XRF,,,49,Borate / Peroxide Fusion ICP,,,,,,,205631,Borate Fusion XRF,,,,,,,,,,,,,,,,,,,,,,,,,54997,Borate / Peroxide Fusion ICP,4546,Borate / Peroxide Fusion ICP,,,,,,,,,7070,Borate Fusion XRF,44,Borate Fusion XRF,,,,,,,,,,,,,,,,,,,,,,,,,218619,Borate Fusion XRF,,,,,,,,,,,,,,,318,Borate Fusion XRF,,,,,,,,,,,,,,,181,Borate Fusion XRF,,
OREAS0183,Ni laterite ore,oxide,saprolite,lateritic nickel,no,Current,oreas-catalogue-2023-11-03.csv,,,8468,Borate Fusion XRF,,,,,,,,,,,,,5074,Borate Fusion XRF,,,,,,,225,Borate Fusion XRF,4467,Borate Fusion XRF,,,,,,,,,,,89037,Borate Fusion XRF,,,,,,,,,,,,,,,,,,,,,,,,,165413,Borate / Peroxide Fusion ICP,1402,Borate / Peroxide Fusion ICP,,,223,Borate / Peroxide Fusion ICP,,,,,9950,Borate Fusion XRF,22,Borate Fusion XRF,,,,,,,,,,,,,,,,,,,,,,,,,207962,Borate Fusion XRF,,,,,,,,,,,,,,,138,Borate Fusion XRF,,,,,,,,,,,,,,,78,Borate Fusion XRF,,
OREAS0184,Ni laterite ore,oxide,transitional (saprolite/ limonite),lateritic nickel,no,Current,oreas-catalogue-2023-11-03.csv,,,24451,Borate Fusion XRF,,,,,,,,,,,,,1544,Borate Fusion XRF,,,,,,,903,Borate Fusion XRF,11974,Borate Fusion XRF,,,60,Borate / Peroxide Fusion ICP,,,,,,,274874,Borate Fusion XRF,,,,,,,,,,,,,,,,,,,,,,,,,18091,Borate / Peroxide Fusion ICP,5251,Borate / Peroxide Fusion ICP,,,,,,,,,10200,Borate Fusion XRF,74,Borate Fusion XRF,,,,,,,,,,,,,,,,,,,,,,,,,197491,Borate Fusion XRF,,,,,,,,,,,,,,,360,Borate Fusion XRF,,,,,,,,,,,,,,,278,Borate Fusion XRF,,
OREAS0185,Ni laterite ore,oxide,saprolite,lateritic nickel,no,Current,oreas-catalogue-2023-11-03.csv,,,13125,Borate Fusion XRF,,,,,,,,,,,,,2752,Borate Fusion XRF,,,,,,,388,Borate Fusion XRF,6252,Borate Fusion XRF,,,,,,,,,,,128834,Borate Fusion XRF,,,,,,,,,,,,,,,,,,,,,,,,,121632,Borate / Peroxide Fusion ICP,2285,Borate / Peroxide Fusion ICP,,,178,Borate / Peroxide Fusion ICP,,,,,11400,Borate Fusion XRF,,,,,,,,,,,,,,,,,,,,,,,,,,,214693,Borate Fusion XRF,,,,,,,,,,,,,,,198,Borate Fusion XRF,,,,,,,,,,,,,,,143,Borate Fusion XRF,,
OREAS0186,Ni laterite ore,oxide,transitional (saprolite/ limonite),lateritic nickel,no,Current,oreas-catalogue-2023-11-03.csv,,,27468,Borate Fusion XRF,,,,,,,,,,,,,4017,Borate Fusion XRF,,,,,,,692,Borate Fusion XRF,9737,Borate Fusion XRF,,,57,Borate / Peroxide Fusion ICP,,,,,,,224096,Borate Fusion XRF,,,,,,,,,,,,,,,,,,,,,,,,,29066,Borate / Peroxide Fusion ICP,4019,Borate / Peroxide Fusion ICP,,,,,,,,,12300,Borate Fusion XRF,,,,,,,,,,,,,,,,,,,,,,,,,,,216376,Borate Fusion XRF,,,,,,,,,,,,,,,414,Borate Fusion XRF,,,,,,,,,,,,,,,265,Borate Fusion XRF,,
OREAS0187,Ni laterite ore,oxide,saprolite,lateritic nickel,no,Current,oreas-catalogue-2023-11-03.csv,,,14819,Borate Fusion XRF,,,,,,,,,,,,,2437,Borate Fusion XRF,,,,,,,636,Borate Fusion XRF,6752,Borate Fusion XRF,,,,,,,,,,,136038,Borate Fusion XRF,,,,,,,,,,,,,,,,,,,,,,,,,108305,Borate / Peroxide Fusion ICP,2773,Borate / Peroxide Fusion ICP,,,,,,,,,13700,Borate Fusion XRF,,,,,,,,,,,,,,,,,,,,,,,,,,,218105,Borate Fusion XRF,,,,,,,,,,,,,,,198,Borate Fusion XRF,,,,,,,,,,,,,,,196,Borate Fusion XRF,,
OREAS0189,Ni laterite ore,oxide,saprolite,lateritic nickel,no,Current,oreas-catalogue-2023-11-03.csv,,,11061,Borate Fusion XRF,,,,,,,,,,,,,2330,Borate Fusion XRF,,,,,,,326,Borate Fusion XRF,5233,Borate Fusion XRF,,,,,,,,,,,105194,Borate Fusion XRF,,,,,,,,,,,,,,,,,,,,,,,,,139060,Borate / Peroxide Fusion ICP,1766,Borate / Peroxide Fusion ICP,,,156,Borate / Peroxide Fusion ICP,,,,,14800,Borate Fusion XRF,,,,,,,,,,,,,,,,,,,,,,,,,,,215955,Borate Fusion XRF,,,,,,,,,,,,,,,174,Borate Fusion XRF,,,,,,,,,,,,,,,125,Borate Fusion XRF,,
OREAS0018c,Au >1 ppm,primary,metasediment/basalt,orogenic lode gold,no,Archived,oreas-catalogue-2023-11-03.csv,,,,,,,3.52,Pb Fire Assay,,,,,,,,,,,,,,,,,,,,,,,,,,,,,,,,,,,,,,,,,,,,,,,,,,,,,,,,,,,,,,,,,,,,,,,,,,,,,,,,,,,,,,,,,,,,,,,,,,,,,,,,,,,,,,,,,,,,,,,,,,,,,,,,,,,,
OREAS0018Pa,Au >1 ppm,primary,metasediment/basalt,orogenic lode gold,no,Archived,oreas-catalogue-2023-11-03.csv,,,,,,,3.36,Pb Fire Assay,,,,,,,,,,,,,,,,,,,,,,,,,,,,,,,,,,,,,,,,,,,,,,,,,,,,,,,,,,,,,,,,,,,,,,,,,,,,,,,,,,,,,,,,,,,,,,,,,,,,,,,,,,,,,,,,,,,,,,,,,,,,,,,,,,,,
OREAS0018Pb,Au >1 ppm,primary,metasediment/basalt,orogenic lode gold,no,Archived,oreas-catalogue-2023-11-03.csv,,,,,,,3.63,Pb Fire Assay,,,,,,,,,,,,,,,,,,,,,,,,,,,,,,,,,,,,,,,,,,,,,,,,,,,,,,,,,,,,,,,,,,,,,,,,,,,,,,,,,,,,,,,,,,,,,,,,,,,,,,,,,,,,,,,,,,,,,,,,,,,,,,,,,,,,
OREAS0190,Ni laterite ore,oxide,transitional (saprolite/ limonite),lateritic nickel,no,Current,oreas-catalogue-2023-11-03.csv,,,31755,Borate Fusion XRF,,,,,,,,,,,,,951,Borate Fusion XRF,,,,,,,890,Borate Fusion XRF,11809,Borate Fusion XRF,,,68,Borate / Peroxide Fusion ICP,,,,,,,248156,Borate Fusion XRF,,,,,,,,,,,,,,,,,,,,,,,,,41308,Borate / Peroxide Fusion ICP,4445,Borate / Peroxide Fusion ICP,,,,,,,,,16400,Borate Fusion XRF,,,,,,,,,,,,,,,,,,,,,,,,,,,178654,Borate Fusion XRF,,,,,,,,,,,,,,,384,Borate Fusion XRF,,,,,,,,,,,,,,,353,Borate Fusion XRF,,
OREAS0191,Ni laterite ore,oxide,saprolite,lateritic nickel,no,Current,oreas-catalogue-2023-11-03.csv,,,22599,Borate Fusion XRF,,,,,,,,,,,,,1973,Borate Fusion XRF,,,,,,,665,Borate Fusion XRF,8376,Borate Fusion XRF,,,53,Borate / Peroxide Fusion ICP,,,,,,,173877,Borate Fusion XRF,,,,,,,,,,,,,,,,,,,,,,,,,60002,Borate / Peroxide Fusion ICP,3075,Borate / Peroxide Fusion ICP,,,,,,,,,17500,Borate Fusion XRF,,,,,,,,,,,,,,,,,,,,,,,,,,,224229,Borate Fusion XRF,,,,,,,,,,,,,,,312,Borate Fusion XRF,,,,,,,,,,,,,,,302,Borate Fusion XRF,,
OREAS0192,Ni laterite ore,oxide,saprolite,lateritic nickel,no,Current,oreas-catalogue-2023-11-03.csv,,,14607,Borate Fusion XRF,,,,,,,,,,,,,2237,Borate Fusion XRF,,,,,,,404,Borate Fusion XRF,6246,Borate Fusion XRF,,,,,,,,,,,126596,Borate Fusion XRF,,,,,,,,,,,,,,,,,,,,,,,,,128205,Borate / Peroxide Fusion ICP,2153,Borate / Peroxide Fusion ICP,,,163,Borate / Peroxide Fusion ICP,,,,,17700,Borate Fusion XRF,,,,,,,,,,,,,,,,,,,,,,,,,,,203708,Borate Fusion XRF,,,,,,,,,,,,,,,216,Borate Fusion XRF,,,,,,,,,,,,,,,176,Borate Fusion XRF,,
OREAS0193,Ni laterite ore,oxide,saprolite,lateritic nickel,no,Current,oreas-catalogue-2023-11-03.csv,,,16301,Borate Fusion XRF,,,,,,,,,,,,,2587,Borate Fusion XRF,,,,,,,495,Borate Fusion XRF,6584,Borate Fusion XRF,,,,,,,,,,,136458,Borate Fusion XRF,,,,,,,,,,,,,,,,,,,,,,,,,122175,Borate / Peroxide Fusion ICP,2447,Borate / Peroxide Fusion ICP,,,223,Borate / Peroxide Fusion ICP,,,,,19300,Borate Fusion XRF,,,,,,,,,,,,,,,,,,,,,,,,,,,199688,Borate Fusion XRF,,,,,,,,,,,,,,,318,Borate Fusion XRF,,,,,,,,,,,,,,,219,Borate Fusion XRF,,
OREAS0194,Ni laterite ore,oxide,saprolite,lateritic nickel,no,Current,oreas-catalogue-2023-11-03.csv,,,14501,Borate Fusion XRF,,,,,,,,,,,,,2223,Borate Fusion XRF,,,,,,,428,Borate Fusion XRF,5604,Borate Fusion XRF,,,,,,,,,,,115195,Borate Fusion XRF,,,,,,,,,,,,,,,,,,,,,,,,,137311,Borate / Peroxide Fusion ICP,2029,Borate / Peroxide Fusion ICP,,,200,Borate / Peroxide Fusion ICP,,,,,21300,Borate Fusion XRF,,,,,,,,,,,,,,,,,,,,,,,,,,,201091,Borate Fusion XRF,,,,,,,,,,,,,,,210,Borate Fusion XRF,,,,,,,,,,,,,,,174,Borate Fusion XRF,,
OREAS0195,Ni laterite ore,oxide,saprolite,lateritic nickel,no,Current,oreas-catalogue-2023-11-03.csv,,,16566,Borate Fusion XRF,,,,,,,,,,,,,2787,Borate Fusion XRF,,,,,,,477,Borate Fusion XRF,6558,Borate Fusion XRF,,,,,,,,,,,127925,Borate Fusion XRF,,,,,,,,,,,,,,,,,,,,,,,,,113853,Borate / Peroxide Fusion ICP,2207,Borate / Peroxide Fusion ICP,,,230,Borate / Peroxide Fusion ICP,,,,,29400,Borate Fusion XRF,,,,,,,,,,,,,,,,,,,,,,,,,,,205671,Borate Fusion XRF,,,,,,,,,,,,,,,222,Borate Fusion XRF,,,,,,,,,,,,,,,300,Borate Fusion XRF,,
OREAS0197,Ni laterite ore,oxide,limonite,lateritic nickel,no,Current,oreas-catalogue-2023-11-03.csv,,,90502,Borate Fusion XRF,,,,,,,244,Borate / Peroxide Fusion ICP,,,,,7290,Borate Fusion XRF,,,48,Borate / Peroxide Fusion ICP,,,327,Borate Fusion XRF,1163,Borate Fusion XRF,0.99,Borate / Peroxide Fusion ICP,257,Borate Fusion XRF,,,1.55,Borate / Peroxide Fusion ICP,,,264733,Borate Fusion XRF,22,Borate / Peroxide Fusion ICP,,,,,2.38,Borate / Peroxide Fusion ICP,,,0.51,Borate / Peroxide Fusion ICP,,,,,1909,Borate / Peroxide Fusion ICP,7.55,Borate / Peroxide Fusion ICP,17.6,Borate / Peroxide Fusion ICP,,,13689,Borate / Peroxide Fusion ICP,7048,Borate / Peroxide Fusion ICP,2.65,Borate / Peroxide Fusion ICP,1321,Borate Fusion XRF,4.91,Borate / Peroxide Fusion ICP,10.6,Borate / Peroxide Fusion ICP,522,Borate Fusion XRF,755,Borate Fusion XRF,,,,,2.53,Borate / Peroxide Fusion ICP,,,10.5,Borate / Peroxide Fusion ICP,,,,,,,252,Borate Fusion XRF,,,205,Borate Fusion XRF,,,132518,Borate Fusion XRF,3.06,Borate / Peroxide Fusion ICP,,,78,Borate / Peroxide Fusion ICP,0.4,Borate / Peroxide Fusion ICP,0.47,Borate / Peroxide Fusion ICP,,,3.24,Borate / Peroxide Fusion ICP,7791,Borate Fusion XRF,,,0.21,Borate / Peroxide Fusion ICP,1.22,Borate / Peroxide Fusion ICP,502,Borate / Peroxide Fusion ICP,3.28,Borate / Peroxide Fusion ICP,11.4,Borate / Peroxide Fusion ICP,1.47,Borate / Peroxide Fusion ICP,149,Borate Fusion XRF,78,Borate / Peroxide Fusion ICP
OREAS0198,Ni laterite ore,oxide,limonite,lateritic nickel,no,Current,oreas-catalogue-2023-11-03.csv,,,83675,Borate Fusion XRF,,,,,,,284,Borate / Peroxide Fusion ICP,1.43,Borate / Peroxide Fusion ICP,,,2473,Borate Fusion XRF,,,75,Borate / Peroxide Fusion ICP,,,804,Borate Fusion XRF,1950,Borate Fusion XRF,0.86,Borate / Peroxide Fusion ICP,491,Borate Fusion XRF,4.19,Borate / Peroxide Fusion ICP,2.26,Borate / Peroxide Fusion ICP,1.45,Borate / Peroxide Fusion ICP,321666,Borate Fusion XRF,22,Borate / Peroxide Fusion ICP,4.83,Borate / Peroxide Fusion ICP,,,2.54,Borate / Peroxide Fusion ICP,,,0.82,Borate / Peroxide Fusion ICP,,,,,888,Borate / Peroxide Fusion ICP,10.1,Borate / Peroxide Fusion ICP,22,Borate / Peroxide Fusion ICP,0.33,Borate / Peroxide Fusion ICP,4661,Borate / Peroxide Fusion ICP,11539,Borate / Peroxide Fusion ICP,,,1068,Borate Fusion XRF,4.79,Borate / Peroxide Fusion ICP,16.6,Borate / Peroxide Fusion ICP,688,Borate Fusion XRF,703,Borate Fusion XRF,,,,,3.58,Borate / Peroxide Fusion ICP,,,8.15,Borate / Peroxide Fusion ICP,,,,,,,,,,,414,Borate Fusion XRF,,,106528,Borate Fusion XRF,5.18,Borate / Peroxide Fusion ICP,2.58,Borate / Peroxide Fusion ICP,68,Borate / Peroxide Fusion ICP,0.38,Borate / Peroxide Fusion ICP,0.75,Borate / Peroxide Fusion ICP,,,3.3,Borate / Peroxide Fusion ICP,8151,Borate Fusion XRF,,,0.34,Borate / Peroxide Fusion ICP,1.32,Borate / Peroxide Fusion ICP,644,Borate / Peroxide Fusion ICP,1.12,Borate / Peroxide Fusion ICP,16.8,Borate / Peroxide Fusion ICP,2.21,Borate / Peroxide Fusion ICP,207,Borate Fusion XRF,80,Borate / Peroxide Fusion ICP
OREAS0199,Ni laterite ore,oxide,limonite,lateritic nickel,no,Current,oreas-catalogue-2023-11-03.csv,,,92460,Borate Fusion XRF,,,,,,,1442,Borate / Peroxide Fusion ICP,1.69,Borate / Peroxide Fusion ICP,,,1487,Borate Fusion XRF,,,191,Borate / Peroxide Fusion ICP,,,554,Borate Fusion XRF,4694,Borate Fusion XRF,0.19,Borate / Peroxide Fusion ICP,189,Borate Fusion XRF,2.69,Borate / Peroxide Fusion ICP,1.46,Borate / Peroxide Fusion ICP,,,286834,Borate Fusion XRF,19,Borate / Peroxide Fusion ICP,3.09,Borate / Peroxide Fusion ICP,,,1.14,Borate / Peroxide Fusion ICP,,,0.52,Borate / Peroxide Fusion ICP,,,,,573,Borate Fusion XRF,8.43,Borate / Peroxide Fusion ICP,21,Borate / Peroxide Fusion ICP,,,4402,Borate / Peroxide Fusion ICP,14792,Borate / Peroxide Fusion ICP,,,2515,Borate Fusion XRF,2.19,Borate / Peroxide Fusion ICP,12.6,Borate / Peroxide Fusion ICP,995,Borate Fusion XRF,284,Borate Fusion XRF,,,,,3.04,Borate / Peroxide Fusion ICP,,,2.03,Borate / Peroxide Fusion ICP,,,,,,,320,Borate Fusion XRF,2.77,Borate / Peroxide Fusion ICP,591,Borate / Peroxide Fusion ICP,,,116532,Borate Fusion XRF,3.73,Borate / Peroxide Fusion ICP,,,87,Borate / Peroxide Fusion ICP,,,0.5,Borate / Peroxide Fusion ICP,,,1.88,Borate / Peroxide Fusion ICP,5046,Borate Fusion XRF,0.96,Borate / Peroxide Fusion ICP,0.21,Borate / Peroxide Fusion ICP,3.05,Borate / Peroxide Fusion ICP,657,Borate / Peroxide Fusion ICP,,,8.55,Borate / Peroxide Fusion ICP,1.48,Borate / Peroxide Fusion ICP,198,Borate Fusion XRF,32,Borate / Peroxide Fusion ICP
OREAS0019a,"Au >1 ppm, Au only",primary,metasediment/basalt,orogenic lode gold,no,Archived,oreas-catalogue-2023-11-03.csv,,,,,,,5.49,Pb Fire Assay,,,,,,,,,,,,,,,,,,,,,,,,,,,,,,,,,,,,,,,,,,,,,,,,,,,,,,,,,,,,,,,,,,,,,,,,,,,,,,,,,,,,,,,,,,,,,,,,,,,,,,,,,,,,,,,,,,,,,,,,,,,,,,,,,,,,
OREAS0200,"Au <1 ppm, Au only",primary,metasediment/basalt,orogenic lode gold,no,Archived,oreas-catalogue-2023-11-03.csv,0.085,Aqua Regia Digestion,,,198,Aqua Regia Digestion,0.34,Pb Fire Assay,,,87,Aqua Regia Digestion,,,0.062,Aqua Regia Digestion,9260,Aqua Regia Digestion,,,33,Aqua Regia Digestion,,,,,38,Aqua Regia Digestion,1.25,Aqua Regia Digestion,103,Aqua Regia Digestion,,,,,,,48600,Aqua Regia Digestion,3.51,Aqua Regia Digestion,4.4,Aqua Regia Digestion,0.12,Aqua Regia Digestion,,,,,,,0.024,Aqua Regia Digestion,,,1150,Aqua Regia Digestion,16.7,Aqua Regia Digestion,4.79,Aqua Regia Digestion,,,20900,Aqua Regia Digestion,860,Aqua Regia Digestion,4.46,Aqua Regia Digestion,,,0.86,Aqua Regia Digestion,18,Aqua Regia Digestion,112,Aqua Regia Digestion,1370,Aqua Regia Digestion,2.09,Aqua Regia Digestion,,,,,,,10.4,Aqua Regia Digestion,,,,,,,2710,Aqua Regia Digestion,0.21,Aqua Regia Digestion,2.68,Aqua Regia Digestion,0.72,Aqua Regia Digestion,,,,,0.74,Aqua Regia Digestion,55,Aqua Regia Digestion,,,0.52,Aqua Regia Digestion,,,2.66,Aqua Regia Digestion,1580,Aqua Regia Digestion,0.063,Aqua Regia Digestion,,,0.58,Aqua Regia Digestion,33,Aqua Regia Digestion,0.32,Aqua Regia Digestion,13.6,Aqua Regia Digestion,0.98,Aqua Regia Digestion,67,Aqua Regia Digestion,,
OREAS0201,"Au <1 ppm, Au only",primary,metasediment/basalt,orogenic lode gold,no,Archived,oreas-catalogue-2023-11-03.csv,,,,,,,0.514,Pb Fire Assay,,,,,,,,,,,,,,,,,,,,,,,,,,,,,,,,,,,,,,,,,,,,,,,,,,,,,,,,,,,,,,,,,,,,,,,,,,,,,,,,,,,,,,,,,,,,,,,,,,,,,,,,,,,,,,,,,,,,,,,,,,,,,,,,,,,,
OREAS0202,"Au <1 ppm, Au only",primary,metasediment/basalt,orogenic lode gold,no,Archived,oreas-catalogue-2023-11-03.csv,,,,,,,0.752,Pb Fire Assay,,,,,,,,,,,,,,,,,,,,,,,,,,,,,,,,,,,,,,,,,,,,,,,,,,,,,,,,,,,,,,,,,,,,,,,,,,,,,,,,,,,,,,,,,,,,,,,,,,,,,,,,,,,,,,,,,,,,,,,,,,,,,,,,,,,,
OREAS0203,"Au <1 ppm, Au only",primary,metasediment/basalt,orogenic lode gold,no,Archived,oreas-catalogue-2023-11-03.csv,,,,,,,0.871,Pb Fire Assay,,,,,,,,,,,,,,,,,,,,,,,,,,,,,,,,,,,,,,,,,,,,,,,,,,,,,,,,,,,,,,,,,,,,,,,,,,,,,,,,,,,,,,,,,,,,,,,,,,,,,,,,,,,,,,,,,,,,,,,,,,,,,,,,,,,,
OREAS0204,"Au >1 ppm, Au only",primary,metasediment/basalt,orogenic lode gold,no,Archived,oreas-catalogue-2023-11-03.csv,,,,,,,1.04,Pb Fire Assay,,,,,,,,,,,,,,,,,,,,,,,,,,,,,,,,,,,,,,,,,,,,,,,,,,,,,,,,,,,,,,,,,,,,,,,,,,,,,,,,,,,,,,,,,,,,,,,,,,,,,,,,,,,,,,,,,,,,,,,,,,,,,,,,,,,,
