Repository: zebhall/OREAS-Catalogue-Info

File: output_processed_OREAS_catalogue_20231103.csv (part 3 of 12)
ID,Group,Type,Matrix,Mineralisation Style,SuperCRM,Status,Catalogue File Name,Ag,Ag Method,Al,Al Method,As,As Method,Au,Au Method,B,B Method,Ba,Ba Method,Be,Be Method,Bi,Bi Method,Ca,Ca Method,Cd,Cd Method,Ce,Ce Method,Cl,Cl Method,Co,Co Method,Cr,Cr Method,Cs,Cs Method,Cu,Cu Method,Dy,Dy Method,Er,Er Method,Eu,Eu Method,Fe,Fe Method,Ga,Ga Method,Gd,Gd Method,Ge,Ge Method,Hf,Hf Method,Hg,Hg Method,Ho,Ho Method,In,In Method,Ir,Ir Method,K,K Method,La,La Method,Li,Li Method,Lu,Lu Method,Mg,Mg Method,Mn,Mn Method,Mo,Mo Method,Na,Na Method,Nb,Nb Method,Nd,Nd Method,Ni,Ni Method,P,P Method,Pb,Pb Method,Pd,Pd Method,Pr,Pr Method,Pt,Pt Method,Rb,Rb Method,Re,Re Method,Rh,Rh Method,Ru,Ru Method,S,S Method,Sb,Sb Method,Sc,Sc Method,Se,Se Method,Si,Si Method,Sm,Sm Method,Sn,Sn Method,Sr,Sr Method,Ta,Ta Method,Tb,Tb Method,Te,Te Method,Th,Th Method,Ti,Ti Method,Tl,Tl Method,Tm,Tm Method,U,U Method,V,V Method,W,W Method,Y,Y Method,Yb,Yb Method,Zn,Zn Method,Zr,Zr Method
OREAS0205,"Au >1 ppm, Au only",primary,metasediment/basalt,orogenic lode gold,no,Archived,oreas-catalogue-2023-11-03.csv,,,,,,,1.24,Pb Fire Assay,,,,,,,,,,,,,,,,,,,,,,,,,,,,,,,,,,,,,,,,,,,,,,,,,,,,,,,,,,,,,,,,,,,,,,,,,,,,,,,,,,,,,,,,,,,,,,,,,,,,,,,,,,,,,,,,,,,,,,,,,,,,,,,,,,,,
OREAS0206,"Au >1 ppm, Au only",primary,metasediment/basalt,orogenic lode gold,no,Archived,oreas-catalogue-2023-11-03.csv,,,,,,,2.2,Pb Fire Assay,,,,,,,,,,,,,,,,,,,,,,,,,,,,,,,,,,,,,,,,,,,,,,,,,,,,,,,,,,,,,,,,,,,,,,,,,,,,,,,,,,,,,,,,,,,,,,,,,,,,,,,,,,,,,,,,,,,,,,,,,,,,,,,,,,,,
OREAS0207,"Au >1 ppm, Au only",primary,metasediment/basalt,orogenic lode gold,no,Archived,oreas-catalogue-2023-11-03.csv,,,,,,,3.47,Pb Fire Assay,,,,,,,,,,,,,,,,,,,,,,,,,,,,,,,,,,,,,,,,,,,,,,,,,,,,,,,,,,,,,,,,,,,,,,,,,,,,,,,,,,,,,,,,,,,,,,,,,,,,,,,,,,,,,,,,,,,,,,,,,,,,,,,,,,,,
OREAS0208,"Au >1 ppm, Au only",primary,metasediment/basalt,orogenic lode gold,no,Archived,oreas-catalogue-2023-11-03.csv,,,,,,,9.25,Pb Fire Assay,,,,,,,,,,,,,,,,,,,,,,,,,,,,,,,,,,,,,,,,,,,,,,,,,,,,,,,,,,,,,,,,,,,,,,,,,,,,,,,,,,,,,,,,,,,,,,,,,,,,,,,,,,,,,,,,,,,,,,,,,,,,,,,,,,,,
OREAS0209,"Au >1 ppm, Au only",primary,metasediment/basalt,orogenic lode gold,no,Archived,oreas-catalogue-2023-11-03.csv,0.264,Aqua Regia Digestion,12300,Aqua Regia Digestion,1047,Aqua Regia Digestion,1.58,Pb Fire Assay,,,73,Aqua Regia Digestion,,,0.061,Aqua Regia Digestion,14900,Aqua Regia Digestion,,,28,Aqua Regia Digestion,,,,,39,Aqua Regia Digestion,0.92,Aqua Regia Digestion,76,Aqua Regia Digestion,2.96,Aqua Regia Digestion,,,0.66,Aqua Regia Digestion,60400,Aqua Regia Digestion,4.02,Aqua Regia Digestion,3.78,Aqua Regia Digestion,,,0.65,Aqua Regia Digestion,,,,,0.023,Aqua Regia Digestion,,,640,Aqua Regia Digestion,12.8,Aqua Regia Digestion,5.38,Aqua Regia Digestion,0.13,Aqua Regia Digestion,23500,Aqua Regia Digestion,1360,Aqua Regia Digestion,2.01,Aqua Regia Digestion,1850,Aqua Regia Digestion,,,,,113,Aqua Regia Digestion,1610,Aqua Regia Digestion,3.25,Aqua Regia Digestion,,,,,,,3.96,Aqua Regia Digestion,,,,,,,8870,Aqua Regia Digestion,,,3.33,Aqua Regia Digestion,0.99,Aqua Regia Digestion,,,,,0.94,Aqua Regia Digestion,64,Aqua Regia Digestion,,,0.49,Aqua Regia Digestion,,,1.75,Aqua Regia Digestion,1240,Aqua Regia Digestion,0.037,Aqua Regia Digestion,,,0.43,Aqua Regia Digestion,40,Aqua Regia Digestion,0.36,Aqua Regia Digestion,13,Aqua Regia Digestion,0.93,Aqua Regia Digestion,74,Aqua Regia Digestion,,
OREAS0020a,Blank/lithogeochem/low-level,primary,granodiorite,barren,yes,Current,oreas-catalogue-2023-11-03.csv,0.061,Aqua Regia Digestion (sample weights 0.15-50g),77200,4-Acid Digestion,17,4-Acid Digestion,,,,,1070,4-Acid Digestion,3.65,4-Acid Digestion,0.14,4-Acid Digestion,25200,4-Acid Digestion,0.086,4-Acid Digestion,77,4-Acid Digestion,,,13.4,4-Acid Digestion,65,4-Acid Digestion,15.2,4-Acid Digestion,45,4-Acid Digestion,5.15,4-Acid Digestion,2.94,4-Acid Digestion,1.42,4-Acid Digestion,36000,4-Acid Digestion,19.6,4-Acid Digestion,5.56,4-Acid Digestion,0.17,4-Acid Digestion,2.89,4-Acid Digestion,,,1,4-Acid Digestion,0.05,4-Acid Digestion,,,32700,4-Acid Digestion,36,4-Acid Digestion,38,4-Acid Digestion,0.4,4-Acid Digestion,13600,4-Acid Digestion,520,4-Acid Digestion,3.25,4-Acid Digestion,19800,4-Acid Digestion,20,4-Acid Digestion,33,4-Acid Digestion,41,Borate / Peroxide Fusion ICP,1010,4-Acid Digestion,22,4-Acid Digestion,,,9.14,4-Acid Digestion,,,233,Borate / Peroxide Fusion ICP,,,,,,,640,4-Acid Digestion,0.57,4-Acid Digestion,12.3,4-Acid Digestion,,,301449,Borate Fusion XRF,6.66,Borate / Peroxide Fusion ICP,4.03,4-Acid Digestion,296,4-Acid Digestion,1.56,4-Acid Digestion,0.86,4-Acid Digestion,,,22,4-Acid Digestion,4890,4-Acid Digestion,1.13,4-Acid Digestion,0.43,4-Acid Digestion,6.37,4-Acid Digestion,115,Borate Fusion XRF,3.38,4-Acid Digestion,27,4-Acid Digestion,2.66,4-Acid Digestion,69,4-Acid Digestion,89,4-Acid Digestion
OREAS0020b,Blank/lithogeochem/low-level,primary,granodiorite,barren,yes,Current,oreas-catalogue-2023-11-03.csv,0.085,Aqua Regia Digestion,76300,4-Acid Digestion,2.05,4-Acid Digestion,0.004,Pb Fire Assay,,,1056,4-Acid Digestion,2.68,4-Acid Digestion,0.79,4-Acid Digestion,17300,4-Acid Digestion,0.19,4-Acid Digestion,79,4-Acid Digestion,,,8.4,4-Acid Digestion,48,4-Acid Digestion,12,4-Acid Digestion,23,4-Acid Digestion,3.76,4-Acid Digestion,1.43,4-Acid Digestion,1.5,4-Acid Digestion,29800,4-Acid Digestion,21,4-Acid Digestion,6.09,4-Acid Digestion,0.16,4-Acid Digestion,1.96,4-Acid Digestion,,,0.6,4-Acid Digestion,0.067,4-Acid Digestion,,,29500,4-Acid Digestion,38,4-Acid Digestion,56,4-Acid Digestion,0.17,4-Acid Digestion,7490,4-Acid Digestion,360,4-Acid Digestion,2.65,4-Acid Digestion,20400,4-Acid Digestion,13.2,4-Acid Digestion,34,4-Acid Digestion,23,Borate / Peroxide Fusion ICP,830,4-Acid Digestion,24,4-Acid Digestion,,,8.96,4-Acid Digestion,,,176,Borate / Peroxide Fusion ICP,,,,,,,1290,4-Acid Digestion,0.26,4-Acid Digestion,8.78,4-Acid Digestion,0.34,Aqua Regia Digestion,319165,Borate Fusion XRF,7.79,Borate / Peroxide Fusion ICP,5.05,4-Acid Digestion,161,4-Acid Digestion,1.17,4-Acid Digestion,0.77,4-Acid Digestion,,,15.1,4-Acid Digestion,3710,4-Acid Digestion,0.97,4-Acid Digestion,0.19,4-Acid Digestion,4.04,4-Acid Digestion,68,Borate / Peroxide Fusion ICP,11.3,4-Acid Digestion,15.8,4-Acid Digestion,1.07,4-Acid Digestion,82,4-Acid Digestion,62,4-Acid Digestion
OREAS0210,"Au >1 ppm, Au only",primary,metasediment/basalt,orogenic lode gold,no,Archived,oreas-catalogue-2023-11-03.csv,0.943,Aqua Regia Digestion,21900,Aqua Regia Digestion,3715,Aqua Regia Digestion,5.49,Pb Fire Assay,,,157,Aqua Regia Digestion,,,0.19,Aqua Regia Digestion,31300,Aqua Regia Digestion,0.2,Aqua Regia Digestion,20,Aqua Regia Digestion,,,,,68,Aqua Regia Digestion,2.27,Aqua Regia Digestion,162,Aqua Regia Digestion,3,Aqua Regia Digestion,1.43,Aqua Regia Digestion,0.75,Aqua Regia Digestion,95400,Aqua Regia Digestion,7.9,Aqua Regia Digestion,3.64,Aqua Regia Digestion,,,0.43,Aqua Regia Digestion,,,0.53,Aqua Regia Digestion,0.04,Aqua Regia Digestion,,,1040,Aqua Regia Digestion,10.3,Aqua Regia Digestion,10.9,Aqua Regia Digestion,0.15,Aqua Regia Digestion,21900,Aqua Regia Digestion,3340,Aqua Regia Digestion,3.27,Aqua Regia Digestion,1410,Aqua Regia Digestion,0.39,Aqua Regia Digestion,,,92,Aqua Regia Digestion,2100,Aqua Regia Digestion,9.13,Aqua Regia Digestion,,,,,,,5.96,Aqua Regia Digestion,,,,,,,28700,Aqua Regia Digestion,,,7.02,Aqua Regia Digestion,3.37,Aqua Regia Digestion,,,3.19,Aqua Regia Digestion,0.83,Aqua Regia Digestion,89,Aqua Regia Digestion,,,0.49,Aqua Regia Digestion,0.19,Aqua Regia Digestion,2.48,Aqua Regia Digestion,990,Aqua Regia Digestion,0.069,Aqua Regia Digestion,0.18,Aqua Regia Digestion,0.84,Aqua Regia Digestion,89,Aqua Regia Digestion,1.2,Aqua Regia Digestion,13.7,Aqua Regia Digestion,1.12,Aqua Regia Digestion,96,Aqua Regia Digestion,,
OREAS0211,"Au <1 ppm, Au only",primary,greenstone,orogenic lode gold,yes,Current,oreas-catalogue-2023-11-03.csv,0.205,Aqua Regia Digestion,68500,4-Acid Digestion,42,4-Acid Digestion,0.768,Pb Fire Assay,70,Aqua Regia Digestion,186,4-Acid Digestion,0.41,4-Acid Digestion,0.046,4-Acid Digestion,66100,4-Acid Digestion,0.42,4-Acid Digestion,12.3,4-Acid Digestion,,,44,4-Acid Digestion,95,4-Acid Digestion,0.69,4-Acid Digestion,164,4-Acid Digestion,4.05,4-Acid Digestion,2.5,4-Acid Digestion,0.98,4-Acid Digestion,81400,4-Acid Digestion,15.8,4-Acid Digestion,3.5,4-Acid Digestion,0.14,Aqua Regia Digestion,1.7,4-Acid Digestion,0.04,Aqua Regia Digestion,0.85,4-Acid Digestion,0.076,4-Acid Digestion,,,3990,4-Acid Digestion,5.01,4-Acid Digestion,10.7,4-Acid Digestion,0.38,4-Acid Digestion,37200,4-Acid Digestion,1390,4-Acid Digestion,1.15,4-Acid Digestion,20500,4-Acid Digestion,3.58,4-Acid Digestion,8.57,4-Acid Digestion,49,Aqua Regia Digestion,430,4-Acid Digestion,17.1,4-Acid Digestion,,,1.8,4-Acid Digestion,,,3.83,Aqua Regia Digestion,0.002,Aqua Regia Digestion,,,,,3080,4-Acid Digestion,1.1,4-Acid Digestion,41,4-Acid Digestion,1,4-Acid Digestion,,,1.75,Aqua Regia Digestion,1,4-Acid Digestion,127,4-Acid Digestion,0.24,4-Acid Digestion,0.63,4-Acid Digestion,0.072,Aqua Regia Digestion,0.78,4-Acid Digestion,6530,4-Acid Digestion,0.15,4-Acid Digestion,0.37,4-Acid Digestion,0.24,4-Acid Digestion,154,Aqua Regia Digestion,19.3,4-Acid Digestion,22,4-Acid Digestion,2.36,4-Acid Digestion,120,4-Acid Digestion,51,4-Acid Digestion
OREAS0214,"Au >1 ppm, Au only",primary,greenstone,orogenic lode gold,no,Archived,oreas-catalogue-2023-11-03.csv,,,,,,,3.03,Pb Fire Assay,,,,,,,,,,,,,,,,,,,,,,,,,,,,,,,,,,,,,,,,,,,,,,,,,,,,,,,,,,,,,,,,,,,,,,,,,,,,,,,,,,,,,,,,,,,,,,,,,,,,,,,,,,,,,,,,,,,,,,,,,,,,,,,,,,,,
OREAS0215,"Au >1 ppm, Au only",primary,greenstone,orogenic lode gold,no,Current,oreas-catalogue-2023-11-03.csv,,,,,,,3.54,Pb Fire Assay,,,,,,,,,,,,,,,,,,,,,,,,,,,,,,,,,,,,,,,,,,,,,,,,,,,,,,,,,,,,,,,,,,,,,,,,,,,,,,,,,,,,,,,,,,,,,,,,,,,,,,,,,,,,,,,,,,,,,,,,,,,,,,,,,,,,
OREAS0216,"Au >1 ppm, Au only",primary,greenstone,orogenic lode gold,no,Archived,oreas-catalogue-2023-11-03.csv,,,,,,,6.66,Pb Fire Assay,,,,,,,,,,,,,,,,,,,,,,,,,,,,,,,,,,,,,,,,,,,,,,,,,,,,,,,,,,,,,,,,,,,,,,,,,,,,,,,,,,,,,,,,,,,,,,,,,,,,,,,,,,,,,,,,,,,,,,,,,,,,,,,,,,,,
OREAS0216b,"Au >1 ppm, Au only",primary,greenstone,orogenic lode gold,no,Archived,oreas-catalogue-2023-11-03.csv,1.09,Aqua Regia Digestion (sample weights 0.15-50g),30200,Aqua Regia Digestion (sample weights 0.15-50g),34,Aqua Regia Digestion (sample weights 0.15-50g),6.66,Pb Fire Assay,28,Aqua Regia Digestion (sample weights 0.15-50g),33,Aqua Regia Digestion (sample weights 0.15-50g),0.19,Aqua Regia Digestion (sample weights 0.15-50g),0.34,Aqua Regia Digestion (sample weights 0.15-50g),27200,Aqua Regia Digestion (sample weights 0.15-50g),0.15,Aqua Regia Digestion (sample weights 0.15-50g),8.11,Aqua Regia Digestion (sample weights 0.15-50g),,,,,266,Aqua Regia Digestion (sample weights 0.15-50g),0.26,Aqua Regia Digestion (sample weights 0.15-50g),136,Aqua Regia Digestion (sample weights 0.15-50g),2.14,Aqua Regia Digestion (sample weights 0.15-50g),,,,,50900,Aqua Regia Digestion (sample weights 0.15-50g),10.1,Aqua Regia Digestion (sample weights 0.15-50g),,,,,0.44,Aqua Regia Digestion (sample weights 0.15-50g),0.086,Aqua Regia Digestion (sample weights 0.15-50g),,,,,,,1390,Aqua Regia Digestion (sample weights 0.15-50g),3.47,Aqua Regia Digestion (sample weights 0.15-50g),17.7,Aqua Regia Digestion (sample weights 0.15-50g),0.15,Aqua Regia Digestion (sample weights 0.15-50g),25600,Aqua Regia Digestion (sample weights 0.15-50g),650,Aqua Regia Digestion (sample weights 0.15-50g),3.43,Aqua Regia Digestion (sample weights 0.15-50g),610,Aqua Regia Digestion (sample weights 0.15-50g),,,5.22,Aqua Regia Digestion (sample weights 0.15-50g),100,Aqua Regia Digestion (sample weights 0.15-50g),370,Aqua Regia Digestion (sample weights 0.15-50g),20,Aqua Regia Digestion (sample weights 0.15-50g),,,,,,,5.99,Aqua Regia Digestion (sample weights 0.15-50g),,,,,,,5080,Aqua Regia Digestion (sample weights 0.15-50g),0.23,Aqua Regia Digestion (sample weights 0.15-50g),7.77,Aqua Regia Digestion (sample weights 0.15-50g),,,,,,,,,34,Aqua Regia Digestion (sample weights 0.15-50g),,,0.29,Aqua Regia Digestion (sample weights 0.15-50g),0.19,Aqua Regia Digestion (sample weights 0.15-50g),0.91,Aqua Regia Digestion (sample weights 0.15-50g),2900,Aqua Regia Digestion (sample weights 0.15-50g),0.062,Aqua Regia Digestion (sample weights 0.15-50g),,,0.19,Aqua Regia Digestion (sample weights 0.15-50g),138,Aqua Regia Digestion (sample weights 0.15-50g),3.95,Aqua Regia Digestion (sample weights 0.15-50g),10.5,Aqua Regia Digestion (sample weights 0.15-50g),1.01,Aqua Regia Digestion (sample weights 0.15-50g),70,Aqua Regia Digestion (sample weights 0.15-50g),,
OREAS0217,"Au <1 ppm, Au only",primary,greenstone,orogenic lode gold,no,Archived,oreas-catalogue-2023-11-03.csv,,,,,,,0.338,Pb Fire Assay,,,,,,,,,,,,,,,,,,,,,,,,,,,,,,,,,,,,,,,,,,,,,,,,,,,,,,,,,,,,,,,,,,,,,,,,,,,,,,,,,,,,,,,,,,,,,,,,,,,,,,,,,,,,,,,,,,,,,,,,,,,,,,,,,,,,
OREAS0218,"Au <1 ppm, Au only",primary,greenstone,orogenic lode gold,no,Archived,oreas-catalogue-2023-11-03.csv,,,,,,,0.531,Pb Fire Assay,,,,,,,,,,,,,,,,,,,,,,,,,,,,,,,,,,,,,,,,,,,,,,,,,,,,,,,,,,,,,,,,,,,,,,,,,,,,,,,,,,,,,,,,,,,,,,,,,,,,,,,,,,,,,,,,,,,,,,,,,,,,,,,,,,,,
OREAS0219,"Au <1 ppm, Au only",primary,greenstone,orogenic lode gold,no,Archived,oreas-catalogue-2023-11-03.csv,0.203,Aqua Regia Digestion (sample weights 0.15-50g),29800,Aqua Regia Digestion (sample weights 0.15-50g),6.79,Aqua Regia Digestion (sample weights 0.15-50g),0.76,Pb Fire Assay,47,Aqua Regia Digestion (sample weights 0.15-50g),19.9,Aqua Regia Digestion (sample weights 0.15-50g),0.2,Aqua Regia Digestion (sample weights 0.15-50g),0.069,Aqua Regia Digestion (sample weights 0.15-50g),22600,Aqua Regia Digestion (sample weights 0.15-50g),0.086,Aqua Regia Digestion (sample weights 0.15-50g),7.52,Aqua Regia Digestion (sample weights 0.15-50g),,,,,64,Aqua Regia Digestion (sample weights 0.15-50g),0.17,Aqua Regia Digestion (sample weights 0.15-50g),150,Aqua Regia Digestion (sample weights 0.15-50g),2.85,Aqua Regia Digestion (sample weights 0.15-50g),,,0.5,Aqua Regia Digestion (sample weights 0.15-50g),64300,Aqua Regia Digestion (sample weights 0.15-50g),12.7,Aqua Regia Digestion (sample weights 0.15-50g),2.17,Aqua Regia Digestion (sample weights 0.15-50g),,,0.5,Aqua Regia Digestion (sample weights 0.15-50g),,,,,0.021,Aqua Regia Digestion (sample weights 0.15-50g),,,450,Aqua Regia Digestion (sample weights 0.15-50g),2.78,Aqua Regia Digestion (sample weights 0.15-50g),9.52,Aqua Regia Digestion (sample weights 0.15-50g),0.18,Aqua Regia Digestion (sample weights 0.15-50g),18100,Aqua Regia Digestion (sample weights 0.15-50g),730,Aqua Regia Digestion (sample weights 0.15-50g),0.91,Aqua Regia Digestion (sample weights 0.15-50g),730,Aqua Regia Digestion (sample weights 0.15-50g),,,5.19,Aqua Regia Digestion (sample weights 0.15-50g),49,Aqua Regia Digestion (sample weights 0.15-50g),500,Aqua Regia Digestion (sample weights 0.15-50g),3.87,Aqua Regia Digestion (sample weights 0.15-50g),,,,,,,1.78,Aqua Regia Digestion (sample weights 0.15-50g),0.002,Aqua Regia Digestion (sample weights 0.15-50g),,,,,1790,Aqua Regia Digestion (sample weights 0.15-50g),0.1,Aqua Regia Digestion (sample weights 0.15-50g),5,Aqua Regia Digestion (sample weights 0.15-50g),,,,,,,,,21,Aqua Regia Digestion (sample weights 0.15-50g),,,0.39,Aqua Regia Digestion (sample weights 0.15-50g),0.051,Aqua Regia Digestion (sample weights 0.15-50g),0.3,Aqua Regia Digestion (sample weights 0.15-50g),4160,Aqua Regia Digestion (sample weights 0.15-50g),,,,,0.087,Aqua Regia Digestion (sample weights 0.15-50g),185,Aqua Regia Digestion (sample weights 0.15-50g),0.78,Aqua Regia Digestion (sample weights 0.15-50g),13.8,Aqua Regia Digestion (sample weights 0.15-50g),1.29,Aqua Regia Digestion (sample weights 0.15-50g),79,Aqua Regia Digestion (sample weights 0.15-50g),,
OREAS0021C,Blank/lithogeochem/low-level,primary,rhyodacite,barren,no,Archived,oreas-catalogue-2023-11-03.csv,,,,,,,,,,,,,,,,,,,,,,,,,,,,,,,,,,,,,,,,,,,,,,,,,,,,,,,,,,,,,,,,,,,,,,,,,,,,,,,,,,,,,,,,,,,,,,,,,,,,,,,,,,,,,,,,,,,,,,,,,,,,,,,,,,,,,,,,,,,,
OREAS0021e,Blank/lithogeochem/low-level,oxide,quartz,barren,no,Archived,oreas-catalogue-2023-11-03.csv,,,980,4-Acid Digestion,,,,,,,3.9,4-Acid Digestion,0.065,4-Acid Digestion,,,,,,,2.19,4-Acid Digestion,,,0.42,4-Acid Digestion,4.5,4-Acid Digestion,0.1,4-Acid Digestion,5.68,4-Acid Digestion,,,,,,,3500,4-Acid Digestion,0.23,4-Acid Digestion,,,,,0.24,4-Acid Digestion,,,,,,,,,,,1.06,4-Acid Digestion,14.8,4-Acid Digestion,,,,,30,4-Acid Digestion,0.69,4-Acid Digestion,,,0.95,4-Acid Digestion,0.92,4-Acid Digestion,,,,,,,,,0.28,4-Acid Digestion,,,,,,,,,,,,,0.21,4-Acid Digestion,,,,,,,,,0.54,4-Acid Digestion,0.67,4-Acid Digestion,,,,,,,0.69,4-Acid Digestion,300,4-Acid Digestion,,,,,0.14,4-Acid Digestion,,,0.2,4-Acid Digestion,0.65,4-Acid Digestion,0.078,4-Acid Digestion,2.91,4-Acid Digestion,7.57,4-Acid Digestion
OREAS0021f,Blank/lithogeochem/low-level,oxide,quartz,barren,no,Current,oreas-catalogue-2023-11-03.csv,,,990,4-Acid Digestion,,,,,,,4.58,4-Acid Digestion,0.061,4-Acid Digestion,,,,,,,1.79,4-Acid Digestion,,,0.41,4-Acid Digestion,5.39,4-Acid Digestion,0.09,4-Acid Digestion,4.9,4-Acid Digestion,,,,,,,3500,4-Acid Digestion,0.22,4-Acid Digestion,,,,,0.2,4-Acid Digestion,,,,,,,,,,,0.88,4-Acid Digestion,15,4-Acid Digestion,,,,,40,4-Acid Digestion,0.48,4-Acid Digestion,,,0.55,4-Acid Digestion,,,,,,,,,,,,,,,,,,,,,,,,,0.14,4-Acid Digestion,,,,,,,,,0.4,4-Acid Digestion,0.62,4-Acid Digestion,,,,,,,0.57,4-Acid Digestion,160,4-Acid Digestion,,,,,0.11,4-Acid Digestion,,,0.11,4-Acid Digestion,0.57,4-Acid Digestion,,,3.28,4-Acid Digestion,5.91,4-Acid Digestion
OREAS0021h,Blank/lithogeochem/low-level,oxide,quartz,barren,no,Current,oreas-catalogue-2023-11-03.csv,,,910,4-Acid Digestion,,,,,,,4.49,4-Acid Digestion,0.063,4-Acid Digestion,,,90,4-Acid Digestion,,,3.22,4-Acid Digestion,,,0.45,4-Acid Digestion,6.33,4-Acid Digestion,0.09,4-Acid Digestion,4.71,4-Acid Digestion,,,,,,,3620,4-Acid Digestion,0.23,4-Acid Digestion,,,,,0.3,4-Acid Digestion,,,,,,,,,80,4-Acid Digestion,1.52,4-Acid Digestion,13.8,4-Acid Digestion,,,,,40,4-Acid Digestion,0.54,4-Acid Digestion,,,1.05,4-Acid Digestion,,,,,10,4-Acid Digestion,0.62,4-Acid Digestion,,,,,,,,,,,,,,,,,0.17,4-Acid Digestion,0.2,4-Acid Digestion,,,,,,,0.49,4-Acid Digestion,0.8,4-Acid Digestion,0.052,4-Acid Digestion,,,,,0.85,4-Acid Digestion,360,4-Acid Digestion,,,,,0.16,4-Acid Digestion,,,0.19,4-Acid Digestion,0.69,4-Acid Digestion,,,2.85,4-Acid Digestion,10.9,4-Acid Digestion
OREAS0220,"Au <1 ppm, Au only",primary,greenstone,orogenic lode gold,no,Archived,oreas-catalogue-2023-11-03.csv,,,,,,,0.866,Pb Fire Assay,,,,,,,,,,,,,,,,,,,,,,,,,,,,,,,,,,,,,,,,,,,,,,,,,,,,,,,,,,,,,,,,,,,,,,,,,,,,,,,,,,,,,,,,,,,,,,,,,,,,,,,,,,,,,,,,,,,,,,,,,,,,,,,,,,,,
OREAS0221,"Au >1 ppm, Au only",primary,greenstone,orogenic lode gold,no,Archived,oreas-catalogue-2023-11-03.csv,,,,,,,1.06,Pb Fire Assay,,,,,,,,,,,,,,,,,,,,,,,,,,,,,,,,,,,,,,,,,,,,,,,,,,,,,,,,,,,,,,,,,,,,,,,,,,,,,,,,,,,,,,,,,,,,,,,,,,,,,,,,,,,,,,,,,,,,,,,,,,,,,,,,,,,,
OREAS0222,"Au >1 ppm, Au only",primary,greenstone,orogenic lode gold,no,Archived,oreas-catalogue-2023-11-03.csv,,,,,,,1.22,Pb Fire Assay,,,,,,,,,,,,,,,,,,,,,,,,,,,,,,,,,,,,,,,,,,,,,,,,,,,,,,,,,,,,,,,,,,,,,,,,,,,,,,,,,,,,,,,,,,,,,,,,,,,,,,,,,,,,,,,,,,,,,,,,,,,,,,,,,,,,
OREAS0223,"Au >1 ppm, Au only",primary,greenstone,orogenic lode gold,no,Archived,oreas-catalogue-2023-11-03.csv,,,,,,,1.78,Pb Fire Assay,,,,,,,,,,,,,,,,,,,,,,,,,,,,,,,,,,,,,,,,,,,,,,,,,,,,,,,,,,,,,,,,,,,,,,,,,,,,,,,,,,,,,,,,,,,,,,,,,,,,,,,,,,,,,,,,,,,,,,,,,,,,,,,,,,,,
OREAS0224,"Au >1 ppm, Au only",primary,greenstone,orogenic lode gold,no,Archived,oreas-catalogue-2023-11-03.csv,,,,,,,2.15,Pb Fire Assay,,,,,,,,,,,,,,,,,,,,,,,,,,,,,,,,,,,,,,,,,,,,,,,,,,,,,,,,,,,,,,,,,,,,,,,,,,,,,,,,,,,,,,,,,,,,,,,,,,,,,,,,,,,,,,,,,,,,,,,,,,,,,,,,,,,,
OREAS0226,"Au >1 ppm, Au only",primary,greenstone,orogenic lode gold,no,Archived,oreas-catalogue-2023-11-03.csv,0.904,Aqua Regia Digestion (sample weights 0.15-50g),29500,Aqua Regia Digestion (sample weights 0.15-50g),30,Aqua Regia Digestion (sample weights 0.15-50g),5.45,Pb Fire Assay,32,Aqua Regia Digestion (sample weights 0.15-50g),31,Aqua Regia Digestion (sample weights 0.15-50g),0.18,Aqua Regia Digestion (sample weights 0.15-50g),0.29,Aqua Regia Digestion (sample weights 0.15-50g),26400,Aqua Regia Digestion (sample weights 0.15-50g),0.14,Aqua Regia Digestion (sample weights 0.15-50g),7.89,Aqua Regia Digestion (sample weights 0.15-50g),,,,,227,Aqua Regia Digestion (sample weights 0.15-50g),0.25,Aqua Regia Digestion (sample weights 0.15-50g),138,Aqua Regia Digestion (sample weights 0.15-50g),2.21,Aqua Regia Digestion (sample weights 0.15-50g),,,,,53100,Aqua Regia Digestion (sample weights 0.15-50g),10.3,Aqua Regia Digestion (sample weights 0.15-50g),,,,,0.44,Aqua Regia Digestion (sample weights 0.15-50g),,,,,,,,,1240,Aqua Regia Digestion (sample weights 0.15-50g),3.39,Aqua Regia Digestion (sample weights 0.15-50g),16.3,Aqua Regia Digestion (sample weights 0.15-50g),,,24100,Aqua Regia Digestion (sample weights 0.15-50g),670,Aqua Regia Digestion (sample weights 0.15-50g),2.94,Aqua Regia Digestion (sample weights 0.15-50g),710,Aqua Regia Digestion (sample weights 0.15-50g),,,4.5,Aqua Regia Digestion (sample weights 0.15-50g),91,Aqua Regia Digestion (sample weights 0.15-50g),400,Aqua Regia Digestion (sample weights 0.15-50g),16.4,Aqua Regia Digestion (sample weights 0.15-50g),,,,,,,5.44,Aqua Regia Digestion (sample weights 0.15-50g),,,,,,,4480,Aqua Regia Digestion (sample weights 0.15-50g),0.2,Aqua Regia Digestion (sample weights 0.15-50g),6.91,Aqua Regia Digestion (sample weights 0.15-50g),,,,,,,,,33,Aqua Regia Digestion (sample weights 0.15-50g),,,0.31,Aqua Regia Digestion (sample weights 0.15-50g),0.15,Aqua Regia Digestion (sample weights 0.15-50g),0.81,Aqua Regia Digestion (sample weights 0.15-50g),3230,Aqua Regia Digestion (sample weights 0.15-50g),0.056,Aqua Regia Digestion (sample weights 0.15-50g),,,0.17,Aqua Regia Digestion (sample weights 0.15-50g),146,Aqua Regia Digestion (sample weights 0.15-50g),3.41,Aqua Regia Digestion (sample weights 0.15-50g),11,Aqua Regia Digestion (sample weights 0.15-50g),1.06,Aqua Regia Digestion (sample weights 0.15-50g),73,Aqua Regia Digestion (sample weights 0.15-50g),,
OREAS0228,"Au >1 ppm, Au only",primary,greenstone,orogenic lode gold,no,Archived,oreas-catalogue-2023-11-03.csv,,,,,,,8.73,Pb Fire Assay,,,,,,,,,,,,,,,,,,,,,,,,,,,,,,,,,,,,,,,,,,,,,,,,,,,,,,,,,,,,,,,,,,,,,,,,,,,,,,,,,,,,,,,,,,,,,,,,,,,,,,,,,,,,,,,,,,,,,,,,,,,,,,,,,,,,
OREAS0228b,"Au >1 ppm, Au only",primary,greenstone,orogenic lode gold,no,Archived,oreas-catalogue-2023-11-03.csv,1.17,Aqua Regia Digestion (sample weights 0.15-50g),30800,Aqua Regia Digestion (sample weights 0.15-50g),30,Aqua Regia Digestion (sample weights 0.15-50g),8.57,Pb Fire Assay,26,Aqua Regia Digestion (sample weights 0.15-50g),31,Aqua Regia Digestion (sample weights 0.15-50g),0.19,Aqua Regia Digestion (sample weights 0.15-50g),0.31,Aqua Regia Digestion (sample weights 0.15-50g),27100,Aqua Regia Digestion (sample weights 0.15-50g),0.14,Aqua Regia Digestion (sample weights 0.15-50g),7.87,Aqua Regia Digestion (sample weights 0.15-50g),,,,,246,Aqua Regia Digestion (sample weights 0.15-50g),0.24,Aqua Regia Digestion (sample weights 0.15-50g),137,Aqua Regia Digestion (sample weights 0.15-50g),2.18,Aqua Regia Digestion (sample weights 0.15-50g),,,,,50400,Aqua Regia Digestion (sample weights 0.15-50g),10.2,Aqua Regia Digestion (sample weights 0.15-50g),,,,,0.43,Aqua Regia Digestion (sample weights 0.15-50g),0.075,Aqua Regia Digestion (sample weights 0.15-50g),,,0.022,Aqua Regia Digestion (sample weights 0.15-50g),,,1280,Aqua Regia Digestion (sample weights 0.15-50g),3.37,Aqua Regia Digestion (sample weights 0.15-50g),17,Aqua Regia Digestion (sample weights 0.15-50g),0.15,Aqua Regia Digestion (sample weights 0.15-50g),24800,Aqua Regia Digestion (sample weights 0.15-50g),650,Aqua Regia Digestion (sample weights 0.15-50g),3.14,Aqua Regia Digestion (sample weights 0.15-50g),650,Aqua Regia Digestion (sample weights 0.15-50g),,,5.22,Aqua Regia Digestion (sample weights 0.15-50g),96,Aqua Regia Digestion (sample weights 0.15-50g),370,Aqua Regia Digestion (sample weights 0.15-50g),17.9,Aqua Regia Digestion (sample weights 0.15-50g),,,0.97,Aqua Regia Digestion (sample weights 0.15-50g),,,5.5,Aqua Regia Digestion (sample weights 0.15-50g),,,,,,,4650,Aqua Regia Digestion (sample weights 0.15-50g),0.23,Aqua Regia Digestion (sample weights 0.15-50g),7.58,Aqua Regia Digestion (sample weights 0.15-50g),,,,,,,,,32,Aqua Regia Digestion (sample weights 0.15-50g),,,0.3,Aqua Regia Digestion (sample weights 0.15-50g),0.16,Aqua Regia Digestion (sample weights 0.15-50g),0.84,Aqua Regia Digestion (sample weights 0.15-50g),2890,Aqua Regia Digestion (sample weights 0.15-50g),0.057,Aqua Regia Digestion (sample weights 0.15-50g),,,0.18,Aqua Regia Digestion (sample weights 0.15-50g),139,Aqua Regia Digestion (sample weights 0.15-50g),3.8,Aqua Regia Digestion (sample weights 0.15-50g),10.9,Aqua Regia Digestion (sample weights 0.15-50g),1.06,Aqua Regia Digestion (sample weights 0.15-50g),69,Aqua Regia Digestion (sample weights 0.15-50g),,
OREAS0229,"Au >1 ppm, Au only",primary,greenstone,orogenic lode gold,no,Archived,oreas-catalogue-2023-11-03.csv,,,,,,,12.11,Pb Fire Assay,,,,,,,,,,,,,,,,,,,,,,,,,,,,,,,,,,,,,,,,,,,,,,,,,,,,,,,,,,,,,,,,,,,,,,,,,,,,,,,,,,,,,,,,,,,,,,,,,,,,,,,,,,,,,,,,,,,,,,,,,,,,,,,,,,,,
OREAS0229b,"Au >1 ppm, Au only",primary,greenstone,orogenic lode gold,no,Archived,oreas-catalogue-2023-11-03.csv,1.6,Aqua Regia Digestion (sample weights 0.15-50g),30900,Aqua Regia Digestion (sample weights 0.15-50g),42,Aqua Regia Digestion (sample weights 0.15-50g),11.95,Pb Fire Assay,,,37,Aqua Regia Digestion (sample weights 0.15-50g),,,0.42,Aqua Regia Digestion (sample weights 0.15-50g),29600,Aqua Regia Digestion (sample weights 0.15-50g),0.16,Aqua Regia Digestion (sample weights 0.15-50g),8.1,Aqua Regia Digestion (sample weights 0.15-50g),,,,,332,Aqua Regia Digestion (sample weights 0.15-50g),0.27,Aqua Regia Digestion (sample weights 0.15-50g),131,Aqua Regia Digestion (sample weights 0.15-50g),1.92,Aqua Regia Digestion (sample weights 0.15-50g),,,,,45300,Aqua Regia Digestion (sample weights 0.15-50g),9.54,Aqua Regia Digestion (sample weights 0.15-50g),,,,,0.4,Aqua Regia Digestion (sample weights 0.15-50g),,,,,0.023,Aqua Regia Digestion (sample weights 0.15-50g),,,1630,Aqua Regia Digestion (sample weights 0.15-50g),3.72,Aqua Regia Digestion (sample weights 0.15-50g),21,Aqua Regia Digestion (sample weights 0.15-50g),0.14,Aqua Regia Digestion (sample weights 0.15-50g),28000,Aqua Regia Digestion (sample weights 0.15-50g),610,Aqua Regia Digestion (sample weights 0.15-50g),4.16,Aqua Regia Digestion (sample weights 0.15-50g),700,Aqua Regia Digestion (sample weights 0.15-50g),,,,,118,Aqua Regia Digestion (sample weights 0.15-50g),310,Aqua Regia Digestion (sample weights 0.15-50g),23,Aqua Regia Digestion (sample weights 0.15-50g),,,,,,,7.46,Aqua Regia Digestion (sample weights 0.15-50g),,,,,,,5990,Aqua Regia Digestion (sample weights 0.15-50g),0.29,Aqua Regia Digestion (sample weights 0.15-50g),8.38,Aqua Regia Digestion (sample weights 0.15-50g),,,,,,,,,38,Aqua Regia Digestion (sample weights 0.15-50g),,,0.26,Aqua Regia Digestion (sample weights 0.15-50g),0.21,Aqua Regia Digestion (sample weights 0.15-50g),1.14,Aqua Regia Digestion (sample weights 0.15-50g),2400,Aqua Regia Digestion (sample weights 0.15-50g),0.075,Aqua Regia Digestion (sample weights 0.15-50g),,,0.23,Aqua Regia Digestion (sample weights 0.15-50g),120,Aqua Regia Digestion (sample weights 0.15-50g),5.08,Aqua Regia Digestion (sample weights 0.15-50g),9.79,Aqua Regia Digestion (sample weights 0.15-50g),0.96,Aqua Regia Digestion (sample weights 0.15-50g),65,Aqua Regia Digestion (sample weights 0.15-50g),,
OREAS0022b,Blank/lithogeochem/low-level,primary,quartz,barren,no,Archived,oreas-catalogue-2023-11-03.csv,,,,,,,,,,,6.9,4-Acid Digestion,,,0.02,4-Acid Digestion,,,,,,,,,0.61,4-Acid Digestion,,,,,8.9,4-Acid Digestion,,,,,,,,,,,,,,,,,,,,,,,,,,,,,,,,,,,,,4.9,4-Acid Digestion,,,,,,,,,,,,,,,,,,,,,,,,,,,,,,,,,,,,,,,0.6,4-Acid Digestion,,,,,,,,,0.6,4-Acid Digestion,,,,,,,0.1,4-Acid Digestion,,,,,,,,,10,4-Acid Digestion,,
OREAS0022c,Blank/lithogeochem/low-level,primary,quartz,barren,no,Archived,oreas-catalogue-2023-11-03.csv,,,,,,,,,,,4.5,4-Acid Digestion,,,,,,,,,,,,,0.81,4-Acid Digestion,,,,,10,4-Acid Digestion,,,,,,,,,,,,,,,,,,,,,,,,,,,,,,,,,,,,,4.3,4-Acid Digestion,,,,,,,,,,,1,4-Acid Digestion,,,,,,,,,,,,,,,,,0.2,4-Acid Digestion,,,,,,,,,0.69,4-Acid Digestion,,,,,,,,,0.7,4-Acid Digestion,,,,,,,0.18,4-Acid Digestion,,,0.27,4-Acid Digestion,,,,,7.5,4-Acid Digestion,,
OREAS0022d,Blank/lithogeochem/low-level,primary,quartz,barren,no,Archived,oreas-catalogue-2023-11-03.csv,,,1320,4-Acid Digestion,,,,,,,6.17,4-Acid Digestion,,,,,,,,,,,,,0.85,4-Acid Digestion,,,,,9.23,4-Acid Digestion,,,,,,,4680,4-Acid Digestion,,,,,,,0.22,4-Acid Digestion,,,,,,,,,,,,,14.2,4-Acid Digestion,,,,,110,4-Acid Digestion,2.36,4-Acid Digestion,,,0.88,4-Acid Digestion,,,,,,,0.72,4-Acid Digestion,,,,,,,,,,,,,,,,,0.21,4-Acid Digestion,,,,,,,,,0.61,4-Acid Digestion,,,,,,,,,0.67,4-Acid Digestion,210,4-Acid Digestion,,,,,0.18,4-Acid Digestion,,,0.21,4-Acid Digestion,0.69,4-Acid Digestion,,,6.7,4-Acid Digestion,7.02,4-Acid Digestion
OREAS0022e,Blank/lithogeochem/low-level,primary,quartz,barren,no,Archived,oreas-catalogue-2023-11-03.csv,,,940,4-Acid Digestion,,,,,,,3.92,4-Acid Digestion,0.061,4-Acid Digestion,,,,,,,2.26,4-Acid Digestion,,,0.68,4-Acid Digestion,6.47,4-Acid Digestion,0.095,4-Acid Digestion,7.97,4-Acid Digestion,,,,,,,3460,4-Acid Digestion,0.24,4-Acid Digestion,,,,,0.23,4-Acid Digestion,,,,,,,,,,,1.09,4-Acid Digestion,14.6,4-Acid Digestion,,,,,80,4-Acid Digestion,1.05,4-Acid Digestion,,,1.03,4-Acid Digestion,0.9,4-Acid Digestion,,,,,,,,,,,,,,,,,,,,,,,0.19,4-Acid Digestion,,,,,,,,,0.65,4-Acid Digestion,0.64,4-Acid Digestion,,,,,,,0.68,4-Acid Digestion,310,4-Acid Digestion,,,,,0.13,4-Acid Digestion,,,0.17,4-Acid Digestion,0.63,4-Acid Digestion,,,4.33,4-Acid Digestion,7.91,4-Acid Digestion
OREAS0022f,Blank/lithogeochem/low-level,primary,quartz,barren,no,Archived,oreas-catalogue-2023-11-03.csv,,,1100,4-Acid Digestion,,,,,,,4.79,4-Acid Digestion,0.067,4-Acid Digestion,,,270,4-Acid Digestion,,,1.9,4-Acid Digestion,,,1.03,4-Acid Digestion,,,0.081,4-Acid Digestion,10.6,4-Acid Digestion,,,,,,,5750,4-Acid Digestion,0.32,4-Acid Digestion,,,,,0.2,4-Acid Digestion,,,,,,,,,100,4-Acid Digestion,0.98,4-Acid Digestion,16.2,4-Acid Digestion,,,200,4-Acid Digestion,80,4-Acid Digestion,2,4-Acid Digestion,100,4-Acid Digestion,1.19,4-Acid Digestion,,,,,,,,,,,,,,,,,,,,,,,,,0.18,4-Acid Digestion,0.29,4-Acid Digestion,,,,,,,0.73,4-Acid Digestion,3.75,4-Acid Digestion,,,,,,,0.54,4-Acid Digestion,300,4-Acid Digestion,,,,,0.11,4-Acid Digestion,,,0.2,4-Acid Digestion,0.59,4-Acid Digestion,,,5.31,4-Acid Digestion,6.9,4-Acid Digestion
OREAS0022h,Blank/lithogeochem/low-level,primary,quartz,barren,no,Archived,oreas-catalogue-2023-11-03.csv,,,1010,4-Acid Digestion,,,,,,,5.24,4-Acid Digestion,,,,,90,4-Acid Digestion,,,2.11,4-Acid Digestion,,,0.53,4-Acid Digestion,,,0.09,4-Acid Digestion,6.2,4-Acid Digestion,,,,,,,3570,4-Acid Digestion,0.23,4-Acid Digestion,,,,,0.21,4-Acid Digestion,,,,,,,,,,,1.02,4-Acid Digestion,14.9,4-Acid Digestion,,,,,70,4-Acid Digestion,0.6,4-Acid Digestion,,,0.68,4-Acid Digestion,,,,,,,0.83,4-Acid Digestion,,,,,,,,,,,,,,,,,0.16,4-Acid Digestion,0.1,4-Acid Digestion,,,,,,,0.41,4-Acid Digestion,0.75,4-Acid Digestion,,,,,,,0.62,4-Acid Digestion,240,4-Acid Digestion,,,,,0.12,4-Acid Digestion,,,0.17,4-Acid Digestion,0.61,4-Acid Digestion,,,2.69,4-Acid Digestion,7.07,4-Acid Digestion
OREAS0022i,Blank/lithogeochem/low-level,primary,quartz,barren,no,Current,oreas-catalogue-2023-11-03.csv,,,950,4-Acid Digestion,,,,,,,4.94,4-Acid Digestion,0.065,4-Acid Digestion,,,110,4-Acid Digestion,,,1.89,4-Acid Digestion,,,0.7,4-Acid Digestion,8.64,4-Acid Digestion,0.093,4-Acid Digestion,7.17,4-Acid Digestion,,,,,,,3860,4-Acid Digestion,0.21,4-Acid Digestion,,,,,0.2,4-Acid Digestion,,,,,,,,,,,0.92,4-Acid Digestion,16.3,4-Acid Digestion,,,,,100,4-Acid Digestion,0.65,4-Acid Digestion,,,0.49,4-Acid Digestion,,,,,,,,,,,,,,,,,,,,,,,,,0.16,4-Acid Digestion,0.15,4-Acid Digestion,,,,,,,0.45,4-Acid Digestion,0.82,4-Acid Digestion,,,,,,,0.64,4-Acid Digestion,200,4-Acid Digestion,,,,,0.11,4-Acid Digestion,,,0.1,4-Acid Digestion,0.58,4-Acid Digestion,,,6.28,4-Acid Digestion,6.77,4-Acid Digestion
OREAS0022P,Blank/lithogeochem/low-level,primary,quartz,barren,no,Archived,oreas-catalogue-2023-11-03.csv,,,,,,,,,,,,,,,,,,,,,,,,,,,,,,,,,,,,,,,,,,,,,,,,,,,,,,,,,,,,,,,,,,,,,,,,,,,,,,,,,,,,,,,,,,,,,,,,,,,,,,,,,,,,,,,,,,,,,,,,,,,,,,,,,,,,,,,,,,,,
OREAS0230,"Au <1 ppm, Au only",primary,greenstone,orogenic lode gold,yes,Current,oreas-catalogue-2023-11-03.csv,0.13,Aqua Regia Digestion,73500,4-Acid Digestion,17.3,4-Acid Digestion,0.337,Pb Fire Assay,19.1,Aqua Regia Digestion,79,4-Acid Digestion,0.34,4-Acid Digestion,,,77400,4-Acid Digestion,0.26,4-Acid Digestion,10.2,4-Acid Digestion,,,45,4-Acid Digestion,106,4-Acid Digestion,0.38,4-Acid Digestion,172,4-Acid Digestion,3.79,4-Acid Digestion,2.32,4-Acid Digestion,0.92,4-Acid Digestion,80400,4-Acid Digestion,15.7,4-Acid Digestion,3.35,4-Acid Digestion,0.13,Aqua Regia Digestion,1.58,4-Acid Digestion,,,0.8,4-Acid Digestion,0.07,4-Acid Digestion,,,2650,4-Acid Digestion,4.08,4-Acid Digestion,10.5,4-Acid Digestion,0.33,4-Acid Digestion,39900,4-Acid Digestion,1370,4-Acid Digestion,0.72,4-Acid Digestion,16800,4-Acid Digestion,3.39,4-Acid Digestion,7.56,4-Acid Digestion,54,Aqua Regia Digestion,400,4-Acid Digestion,8.54,4-Acid Digestion,,,1.5,4-Acid Digestion,0.015,Aqua Regia Digestion,2.69,Aqua Regia Digestion,0.002,Aqua Regia Digestion,,,,,1880,4-Acid Digestion,0.56,4-Acid Digestion,44,4-Acid Digestion,,,,,1.38,Aqua Regia Digestion,0.77,4-Acid Digestion,231,4-Acid Digestion,0.23,4-Acid Digestion,0.57,4-Acid Digestion,0.049,Aqua Regia Digestion,0.5,4-Acid Digestion,6390,4-Acid Digestion,0.08,4-Acid Digestion,0.34,4-Acid Digestion,0.15,4-Acid Digestion,139,Aqua Regia Digestion,8.14,4-Acid Digestion,21,4-Acid Digestion,2.26,4-Acid Digestion,98,4-Acid Digestion,50,4-Acid Digestion
OREAS0231,"Au <1 ppm, Au only",primary,greenstone,orogenic lode gold,no,Current,oreas-catalogue-2023-11-03.csv,0.177,4-Acid Digestion,71400,4-Acid Digestion,27,4-Acid Digestion,0.542,Pb Fire Assay,,,112,4-Acid Digestion,0.36,4-Acid Digestion,0.037,4-Acid Digestion,74700,4-Acid Digestion,0.35,4-Acid Digestion,11,4-Acid Digestion,,,45,4-Acid Digestion,133,4-Acid Digestion,0.56,4-Acid Digestion,161,4-Acid Digestion,3.71,4-Acid Digestion,2.35,4-Acid Digestion,0.93,4-Acid Digestion,80500,4-Acid Digestion,15.9,4-Acid Digestion,3.23,4-Acid Digestion,,,1.63,4-Acid Digestion,,,0.82,4-Acid Digestion,0.07,4-Acid Digestion,,,2880,4-Acid Digestion,4.47,4-Acid Digestion,11.1,4-Acid Digestion,0.33,4-Acid Digestion,39000,4-Acid Digestion,1390,4-Acid Digestion,0.86,4-Acid Digestion,17500,4-Acid Digestion,3.5,4-Acid Digestion,7.98,4-Acid Digestion,,,390,4-Acid Digestion,12.8,4-Acid Digestion,,,1.66,4-Acid Digestion,,,,,,,,,,,2200,4-Acid Digestion,0.71,4-Acid Digestion,42,4-Acid Digestion,,,,,,,0.9,4-Acid Digestion,179,4-Acid Digestion,0.22,4-Acid Digestion,0.58,4-Acid Digestion,,,0.72,4-Acid Digestion,6170,4-Acid Digestion,0.12,4-Acid Digestion,0.33,4-Acid Digestion,0.2,4-Acid Digestion,,,15.2,4-Acid Digestion,21,4-Acid Digestion,2.2,4-Acid Digestion,113,4-Acid Digestion,50,4-Acid Digestion
OREAS0231b,"Au <1 ppm, Au only",primary,greenstone,orogenic lode gold,yes,Current,oreas-catalogue-2023-11-03.csv,0.182,Aqua Regia Digestion,68900,4-Acid Digestion,34,4-Acid Digestion,0.556,Pb Fire Assay,29,Aqua Regia Digestion,299,4-Acid Digestion,0.37,4-Acid Digestion,0.029,4-Acid Digestion,64300,4-Acid Digestion,0.39,4-Acid Digestion,11.3,4-Acid Digestion,,,47,4-Acid Digestion,154,4-Acid Digestion,0.58,4-Acid Digestion,156,4-Acid Digestion,3.77,4-Acid Digestion,2.32,4-Acid Digestion,0.92,4-Acid Digestion,83100,4-Acid Digestion,15.4,4-Acid Digestion,3.04,4-Acid Digestion,0.13,Aqua Regia Digestion,1.54,4-Acid Digestion,,,0.77,4-Acid Digestion,0.071,4-Acid Digestion,,,4770,4-Acid Digestion,4.52,4-Acid Digestion,12,4-Acid Digestion,0.33,4-Acid Digestion,41400,4-Acid Digestion,1580,4-Acid Digestion,1.46,4-Acid Digestion,20400,4-Acid Digestion,3.66,4-Acid Digestion,7.98,4-Acid Digestion,73,Aqua Regia Digestion,440,4-Acid Digestion,13.6,4-Acid Digestion,,,1.64,4-Acid Digestion,,,3.99,Aqua Regia Digestion,0.003,4-Acid Digestion,,,,,2640,4-Acid Digestion,0.82,4-Acid Digestion,39,4-Acid Digestion,,,,,1.53,Aqua Regia Digestion,0.94,4-Acid Digestion,203,4-Acid Digestion,0.24,4-Acid Digestion,0.56,4-Acid Digestion,0.06,Aqua Regia Digestion,0.65,4-Acid Digestion,6380,4-Acid Digestion,0.12,4-Acid Digestion,0.33,4-Acid Digestion,0.2,4-Acid Digestion,141,Aqua Regia Digestion,17,4-Acid Digestion,20,4-Acid Digestion,2.13,4-Acid Digestion,118,4-Acid Digestion,45,4-Acid Digestion
OREAS0232,"Au <1 ppm, Au only",primary,metasediments,orogenic lode gold,no,Archived,oreas-catalogue-2023-11-03.csv,0.093,Aqua Regia Digestion,24700,Aqua Regia Digestion,185,Aqua Regia Digestion,0.902,Pb Fire Assay,,,97,Aqua Regia Digestion,1.19,Aqua Regia Digestion,0.31,Aqua Regia Digestion,1870,Aqua Regia Digestion,0.032,Aqua Regia Digestion,58,Aqua Regia Digestion,,,,,100,Aqua Regia Digestion,7.45,Aqua Regia Digestion,23,Aqua Regia Digestion,2.25,Aqua Regia Digestion,1,Aqua Regia Digestion,0.8,Aqua Regia Digestion,34100,Aqua Regia Digestion,7.53,Aqua Regia Digestion,3.78,Aqua Regia Digestion,0.099,Aqua Regia Digestion,0.78,Aqua Regia Digestion,,,0.39,Aqua Regia Digestion,0.023,Aqua Regia Digestion,,,9720,Aqua Regia Digestion,30,Aqua Regia Digestion,34,Aqua Regia Digestion,0.12,Aqua Regia Digestion,13000,Aqua Regia Digestion,210,Aqua Regia Digestion,0.57,Aqua Regia Digestion,740,Aqua Regia Digestion,,,,,57,Aqua Regia Digestion,500,Aqua Regia Digestion,7.74,Aqua Regia Digestion,,,7.63,Aqua Regia Digestion,,,94,Aqua Regia Digestion,,,,,,,500,Aqua Regia Digestion,133,Aqua Regia Digestion,5.8,Aqua Regia Digestion,,,,,5.14,Aqua Regia Digestion,1.3,Aqua Regia Digestion,15.5,Aqua Regia Digestion,,,0.45,Aqua Regia Digestion,,,13.1,Aqua Regia Digestion,1460,Aqua Regia Digestion,0.59,Aqua Regia Digestion,,,1.51,Aqua Regia Digestion,67,Aqua Regia Digestion,0.38,Aqua Regia Digestion,9.53,Aqua Regia Digestion,0.86,Aqua Regia Digestion,75,Aqua Regia Digestion,,
OREAS0232b,"Au <1 ppm, Au only",primary,metasediments,orogenic lode gold,yes,Current,oreas-catalogue-2023-11-03.csv,0.102,Aqua Regia Digestion,70100,4-Acid Digestion,441,4-Acid Digestion,0.946,Pb Fire Assay,,,694,4-Acid Digestion,2.35,4-Acid Digestion,0.31,4-Acid Digestion,9950,4-Acid Digestion,0.045,Aqua Regia Digestion,79,4-Acid Digestion,,,16.6,4-Acid Digestion,122,4-Acid Digestion,8.63,4-Acid Digestion,27,4-Acid Digestion,3.38,4-Acid Digestion,1.78,4-Acid Digestion,1.24,4-Acid Digestion,38500,4-Acid Digestion,18.4,4-Acid Digestion,4.96,4-Acid Digestion,0.12,Aqua Regia Digestion,4.06,4-Acid Digestion,,,0.62,4-Acid Digestion,0.063,4-Acid Digestion,,,25100,4-Acid Digestion,38,4-Acid Digestion,50,4-Acid Digestion,0.28,4-Acid Digestion,16200,4-Acid Digestion,410,4-Acid Digestion,1.05,4-Acid Digestion,8100,4-Acid Digestion,13.5,4-Acid Digestion,34,4-Acid Digestion,59,Aqua Regia Digestion,670,4-Acid Digestion,19.2,4-Acid Digestion,,,8.96,4-Acid Digestion,,,84,Aqua Regia Digestion,,,,,,,1720,4-Acid Digestion,187,4-Acid Digestion,13.6,4-Acid Digestion,,,,,,,3.44,4-Acid Digestion,134,4-Acid Digestion,1.01,4-Acid Digestion,0.67,4-Acid Digestion,,,14.3,4-Acid Digestion,4430,4-Acid Digestion,0.77,4-Acid Digestion,0.25,4-Acid Digestion,2.71,4-Acid Digestion,67,Aqua Regia Digestion,1.9,4-Acid Digestion,15.9,4-Acid Digestion,1.7,4-Acid Digestion,91,4-Acid Digestion,140,4-Acid Digestion
