Repository: zebhall/OREAS-Catalogue-Info

File: output_processed_OREAS_catalogue_20231103.csv (part 5 of 12)
ID,Group,Type,Matrix,Mineralisation Style,SuperCRM,Status,Catalogue File Name,Ag,Ag Method,Al,Al Method,As,As Method,Au,Au Method,B,B Method,Ba,Ba Method,Be,Be Method,Bi,Bi Method,Ca,Ca Method,Cd,Cd Method,Ce,Ce Method,Cl,Cl Method,Co,Co Method,Cr,Cr Method,Cs,Cs Method,Cu,Cu Method,Dy,Dy Method,Er,Er Method,Eu,Eu Method,Fe,Fe Method,Ga,Ga Method,Gd,Gd Method,Ge,Ge Method,Hf,Hf Method,Hg,Hg Method,Ho,Ho Method,In,In Method,Ir,Ir Method,K,K Method,La,La Method,Li,Li Method,Lu,Lu Method,Mg,Mg Method,Mn,Mn Method,Mo,Mo Method,Na,Na Method,Nb,Nb Method,Nd,Nd Method,Ni,Ni Method,P,P Method,Pb,Pb Method,Pd,Pd Method,Pr,Pr Method,Pt,Pt Method,Rb,Rb Method,Re,Re Method,Rh,Rh Method,Ru,Ru Method,S,S Method,Sb,Sb Method,Sc,Sc Method,Se,Se Method,Si,Si Method,Sm,Sm Method,Sn,Sn Method,Sr,Sr Method,Ta,Ta Method,Tb,Tb Method,Te,Te Method,Th,Th Method,Ti,Ti Method,Tl,Tl Method,Tm,Tm Method,U,U Method,V,V Method,W,W Method,Y,Y Method,Yb,Yb Method,Zn,Zn Method,Zr,Zr Method
OREAS0250c,"Au <1 ppm, Au only",oxide,weathered greenstone/ sediments/ scoria,orogenic lode gold,yes,Current,oreas-catalogue-2023-11-03.csv,0.079,Aqua Regia Digestion,51800,4-Acid Digestion,54,4-Acid Digestion,0.313,Pb Fire Assay,,,354,4-Acid Digestion,1.97,4-Acid Digestion,0.29,4-Acid Digestion,17200,4-Acid Digestion,0.075,4-Acid Digestion,70,4-Acid Digestion,,,21,4-Acid Digestion,100,4-Acid Digestion,2.62,4-Acid Digestion,24,4-Acid Digestion,3.67,4-Acid Digestion,1.59,4-Acid Digestion,1.6,4-Acid Digestion,40400,4-Acid Digestion,15.3,4-Acid Digestion,5.2,4-Acid Digestion,0.1,Aqua Regia Digestion,4.34,4-Acid Digestion,,,0.63,4-Acid Digestion,0.059,4-Acid Digestion,,,13200,4-Acid Digestion,38,4-Acid Digestion,22,4-Acid Digestion,0.18,4-Acid Digestion,15500,4-Acid Digestion,490,4-Acid Digestion,1.96,4-Acid Digestion,10700,4-Acid Digestion,32,4-Acid Digestion,32,4-Acid Digestion,73,Aqua Regia Digestion,950,4-Acid Digestion,9.92,4-Acid Digestion,,,8.51,4-Acid Digestion,,,19.1,Aqua Regia Digestion,,,,,,,270,4-Acid Digestion,0.88,4-Acid Digestion,9.89,4-Acid Digestion,,,,,,,3.59,4-Acid Digestion,311,4-Acid Digestion,2.07,4-Acid Digestion,0.69,4-Acid Digestion,,,8.68,4-Acid Digestion,5670,4-Acid Digestion,0.35,4-Acid Digestion,0.2,4-Acid Digestion,1.62,4-Acid Digestion,34,Aqua Regia Digestion,2.05,4-Acid Digestion,15.7,4-Acid Digestion,1.28,4-Acid Digestion,75,4-Acid Digestion,188,4-Acid Digestion
OREAS0251,"Au <1 ppm, Au only",oxide,weathered greenstone,orogenic lode gold,no,Archived,oreas-catalogue-2023-11-03.csv,0.173,Aqua Regia Digestion,13100,Aqua Regia Digestion,13,Aqua Regia Digestion,0.504,Pb Fire Assay,,,68,Aqua Regia Digestion,0.6,Aqua Regia Digestion,0.096,Aqua Regia Digestion,8660,Aqua Regia Digestion,0.16,Aqua Regia Digestion,39,Aqua Regia Digestion,,,,,55,Aqua Regia Digestion,0.83,Aqua Regia Digestion,48,Aqua Regia Digestion,2.86,Aqua Regia Digestion,1.32,Aqua Regia Digestion,0.75,Aqua Regia Digestion,50500,Aqua Regia Digestion,4.3,Aqua Regia Digestion,3.61,Aqua Regia Digestion,,,0.84,Aqua Regia Digestion,,,0.49,Aqua Regia Digestion,,,,,1130,Aqua Regia Digestion,17.5,Aqua Regia Digestion,7.1,Aqua Regia Digestion,0.14,Aqua Regia Digestion,17300,Aqua Regia Digestion,560,Aqua Regia Digestion,1.02,Aqua Regia Digestion,1860,Aqua Regia Digestion,,,17.3,Aqua Regia Digestion,119,Aqua Regia Digestion,970,Aqua Regia Digestion,10.5,Aqua Regia Digestion,,,4.37,Aqua Regia Digestion,,,11.5,Aqua Regia Digestion,,,,,,,170,Aqua Regia Digestion,,,5.2,Aqua Regia Digestion,,,,,3.82,Aqua Regia Digestion,0.7,Aqua Regia Digestion,65,Aqua Regia Digestion,,,0.52,Aqua Regia Digestion,,,3.06,Aqua Regia Digestion,1680,Aqua Regia Digestion,0.068,Aqua Regia Digestion,0.16,Aqua Regia Digestion,0.58,Aqua Regia Digestion,42,Aqua Regia Digestion,,,12.3,Aqua Regia Digestion,0.98,Aqua Regia Digestion,89,Aqua Regia Digestion,,
OREAS0251b,"Au <1 ppm, Au only",oxide,weathered greenstone/ sediments/ scoria,orogenic lode gold,yes,Current,oreas-catalogue-2023-11-03.csv,0.104,Aqua Regia Digestion,48000,4-Acid Digestion,12.9,4-Acid Digestion,0.505,Pb Fire Assay,,,311,4-Acid Digestion,1.25,4-Acid Digestion,0.31,4-Acid Digestion,20100,4-Acid Digestion,0.027,4-Acid Digestion,51,4-Acid Digestion,,,18,4-Acid Digestion,115,4-Acid Digestion,2.8,4-Acid Digestion,27,4-Acid Digestion,3.14,4-Acid Digestion,1.54,4-Acid Digestion,1.1,4-Acid Digestion,36900,4-Acid Digestion,12.6,4-Acid Digestion,4.03,4-Acid Digestion,0.11,4-Acid Digestion,2.94,4-Acid Digestion,0.018,Aqua Regia Digestion,0.57,4-Acid Digestion,0.065,4-Acid Digestion,,,11700,4-Acid Digestion,26,4-Acid Digestion,21,4-Acid Digestion,0.2,4-Acid Digestion,16700,4-Acid Digestion,420,4-Acid Digestion,1.84,4-Acid Digestion,7740,4-Acid Digestion,14.4,4-Acid Digestion,24,4-Acid Digestion,57,Aqua Regia Digestion,700,4-Acid Digestion,9.06,4-Acid Digestion,,,6.21,4-Acid Digestion,,,8.58,Aqua Regia Digestion,,,,,,,170,4-Acid Digestion,0.79,4-Acid Digestion,9.68,4-Acid Digestion,,,,,3.05,Aqua Regia Digestion,3.65,4-Acid Digestion,196,4-Acid Digestion,1.03,4-Acid Digestion,0.58,4-Acid Digestion,,,8.65,4-Acid Digestion,4810,4-Acid Digestion,0.35,4-Acid Digestion,0.21,4-Acid Digestion,1.27,4-Acid Digestion,19.5,Aqua Regia Digestion,1.97,4-Acid Digestion,15.2,4-Acid Digestion,1.39,4-Acid Digestion,60,4-Acid Digestion,108,4-Acid Digestion
OREAS0252,"Au <1 ppm, Au only",oxide,weathered greenstone,orogenic lode gold,no,Archived,oreas-catalogue-2023-11-03.csv,0.185,Aqua Regia Digestion,13200,Aqua Regia Digestion,16.2,Aqua Regia Digestion,0.674,Pb Fire Assay,,,69,Aqua Regia Digestion,0.62,Aqua Regia Digestion,0.11,Aqua Regia Digestion,8430,Aqua Regia Digestion,0.19,Aqua Regia Digestion,39,Aqua Regia Digestion,,,,,59,Aqua Regia Digestion,0.81,Aqua Regia Digestion,49,Aqua Regia Digestion,2.76,Aqua Regia Digestion,1.27,Aqua Regia Digestion,0.74,Aqua Regia Digestion,49700,Aqua Regia Digestion,4.19,Aqua Regia Digestion,3.51,Aqua Regia Digestion,,,0.8,Aqua Regia Digestion,,,0.46,Aqua Regia Digestion,0.027,Aqua Regia Digestion,,,1200,Aqua Regia Digestion,17.5,Aqua Regia Digestion,7.39,Aqua Regia Digestion,0.13,Aqua Regia Digestion,16600,Aqua Regia Digestion,550,Aqua Regia Digestion,1.08,Aqua Regia Digestion,1710,Aqua Regia Digestion,,,17,Aqua Regia Digestion,117,Aqua Regia Digestion,940,Aqua Regia Digestion,11.8,Aqua Regia Digestion,,,4.38,Aqua Regia Digestion,,,11.8,Aqua Regia Digestion,,,,,,,190,Aqua Regia Digestion,0.52,Aqua Regia Digestion,5.25,Aqua Regia Digestion,,,,,3.78,Aqua Regia Digestion,0.68,Aqua Regia Digestion,62,Aqua Regia Digestion,,,0.5,Aqua Regia Digestion,,,3.26,Aqua Regia Digestion,1620,Aqua Regia Digestion,0.07,Aqua Regia Digestion,0.15,Aqua Regia Digestion,0.61,Aqua Regia Digestion,42,Aqua Regia Digestion,,,11.8,Aqua Regia Digestion,0.96,Aqua Regia Digestion,91,Aqua Regia Digestion,,
OREAS0252b,"Au <1 ppm, Au only",oxide,weathered greenstone/ sediments/ scoria,orogenic lode gold,yes,Archived,oreas-catalogue-2023-11-03.csv,0.211,Aqua Regia Digestion,77000,4-Acid Digestion,202,4-Acid Digestion,0.837,Pb Fire Assay,,,634,4-Acid Digestion,2.95,4-Acid Digestion,3.63,4-Acid Digestion,14600,4-Acid Digestion,0.05,Aqua Regia Digestion,93,4-Acid Digestion,,,26,4-Acid Digestion,145,4-Acid Digestion,6.67,4-Acid Digestion,38,4-Acid Digestion,4.87,4-Acid Digestion,2.33,4-Acid Digestion,1.98,4-Acid Digestion,51300,4-Acid Digestion,22,4-Acid Digestion,6.59,4-Acid Digestion,0.2,4-Acid Digestion,5.34,4-Acid Digestion,,,0.87,4-Acid Digestion,0.077,4-Acid Digestion,,,22500,4-Acid Digestion,49,4-Acid Digestion,26,4-Acid Digestion,0.29,4-Acid Digestion,13600,4-Acid Digestion,470,4-Acid Digestion,2.16,4-Acid Digestion,10200,4-Acid Digestion,29,4-Acid Digestion,42,4-Acid Digestion,83,Aqua Regia Digestion,980,4-Acid Digestion,17,4-Acid Digestion,,,11.1,4-Acid Digestion,,,13,Aqua Regia Digestion,,,,,,,150,4-Acid Digestion,9.64,4-Acid Digestion,16.4,4-Acid Digestion,,,,,5.37,Aqua Regia Digestion,5.89,4-Acid Digestion,272,4-Acid Digestion,1.93,4-Acid Digestion,0.92,4-Acid Digestion,0.064,Aqua Regia Digestion,13.5,4-Acid Digestion,6170,4-Acid Digestion,0.58,4-Acid Digestion,0.32,4-Acid Digestion,2.79,4-Acid Digestion,36,Aqua Regia Digestion,36,4-Acid Digestion,22,4-Acid Digestion,2.05,4-Acid Digestion,110,4-Acid Digestion,214,4-Acid Digestion
OREAS0252c,"Au <1 ppm, Au only",oxide,weathered greenstone/ sediments/ scoria,orogenic lode gold,yes,Current,oreas-catalogue-2023-11-03.csv,0.192,Aqua Regia Digestion,50300,4-Acid Digestion,15,4-Acid Digestion,0.82,Pb Fire Assay,,,339,4-Acid Digestion,1.86,4-Acid Digestion,0.34,4-Acid Digestion,14900,4-Acid Digestion,0.066,4-Acid Digestion,68,4-Acid Digestion,,,19.1,4-Acid Digestion,102,4-Acid Digestion,2.65,4-Acid Digestion,27,4-Acid Digestion,3.4,4-Acid Digestion,1.52,4-Acid Digestion,1.45,4-Acid Digestion,38600,4-Acid Digestion,14.7,4-Acid Digestion,4.88,4-Acid Digestion,0.095,Aqua Regia Digestion,4.17,4-Acid Digestion,,,0.6,4-Acid Digestion,0.057,4-Acid Digestion,,,12800,4-Acid Digestion,37,4-Acid Digestion,24,4-Acid Digestion,0.17,4-Acid Digestion,14400,4-Acid Digestion,440,4-Acid Digestion,2.27,4-Acid Digestion,9290,4-Acid Digestion,29,4-Acid Digestion,31,4-Acid Digestion,69,Aqua Regia Digestion,850,4-Acid Digestion,10.4,4-Acid Digestion,,,8.28,4-Acid Digestion,,,14,Aqua Regia Digestion,,,,,,,110,4-Acid Digestion,0.86,4-Acid Digestion,9.78,4-Acid Digestion,,,,,,,3.89,4-Acid Digestion,273,4-Acid Digestion,1.92,4-Acid Digestion,0.67,4-Acid Digestion,,,8.8,4-Acid Digestion,5230,4-Acid Digestion,0.36,4-Acid Digestion,0.19,4-Acid Digestion,1.53,4-Acid Digestion,32,Aqua Regia Digestion,2.59,4-Acid Digestion,15.1,4-Acid Digestion,1.25,4-Acid Digestion,71,4-Acid Digestion,179,4-Acid Digestion
OREAS0253,"Au >1 ppm, Au only",oxide,weathered greenstone/ basaltic scoria,orogenic lode gold,no,Current,oreas-catalogue-2023-11-03.csv,,,,,,,1.22,Pb Fire Assay,,,,,,,,,,,,,,,,,,,,,,,,,,,,,,,,,,,,,,,,,,,,,,,,,,,,,,,,,,,,,,,,,,,,,,,,,,,,,,,,,,,,,,,,,,,,,,,,,,,,,,,,,,,,,,,,,,,,,,,,,,,,,,,,,,,,
OREAS0253b,"Au >1 ppm, Au only",oxide,weathered greenstone/ sediments/ scoria,orogenic lode gold,yes,Current,oreas-catalogue-2023-11-03.csv,0.286,Aqua Regia Digestion,63000,4-Acid Digestion,235,4-Acid Digestion,1.24,Pb Fire Assay,,,482,4-Acid Digestion,2.13,4-Acid Digestion,4.34,4-Acid Digestion,12400,4-Acid Digestion,0.059,4-Acid Digestion,76,4-Acid Digestion,,,15,4-Acid Digestion,120,4-Acid Digestion,5.06,4-Acid Digestion,39,4-Acid Digestion,3.84,4-Acid Digestion,1.81,4-Acid Digestion,1.45,4-Acid Digestion,40200,4-Acid Digestion,17.3,4-Acid Digestion,5.24,4-Acid Digestion,,,4.33,4-Acid Digestion,0.039,Aqua Regia Digestion,0.64,4-Acid Digestion,0.07,4-Acid Digestion,,,17400,4-Acid Digestion,40,4-Acid Digestion,26,4-Acid Digestion,0.25,4-Acid Digestion,12400,4-Acid Digestion,320,4-Acid Digestion,2.48,4-Acid Digestion,6450,4-Acid Digestion,18.5,4-Acid Digestion,34,4-Acid Digestion,54,Aqua Regia Digestion,680,4-Acid Digestion,15,4-Acid Digestion,,,8.99,4-Acid Digestion,,,11.6,Aqua Regia Digestion,,,,,,,210,4-Acid Digestion,11.1,4-Acid Digestion,13.2,4-Acid Digestion,,,,,4.4,Aqua Regia Digestion,6.92,4-Acid Digestion,186,4-Acid Digestion,1.27,4-Acid Digestion,0.73,4-Acid Digestion,0.069,Aqua Regia Digestion,12.9,4-Acid Digestion,4680,4-Acid Digestion,0.5,4-Acid Digestion,0.24,4-Acid Digestion,2.14,4-Acid Digestion,31,Aqua Regia Digestion,41,4-Acid Digestion,17.2,4-Acid Digestion,1.64,4-Acid Digestion,73,4-Acid Digestion,157,4-Acid Digestion
OREAS0254,"Au >1 ppm, Au only",oxide,weathered greenstone/ basaltic scoria,orogenic lode gold,no,Archived,oreas-catalogue-2023-11-03.csv,,,,,,,2.55,Pb Fire Assay,,,,,,,,,,,,,,,,,,,,,,,,,,,,,,,,,,,,,,,,,,,,,,,,,,,,,,,,,,,,,,,,,,,,,,,,,,,,,,,,,,,,,,,,,,,,,,,,,,,,,,,,,,,,,,,,,,,,,,,,,,,,,,,,,,,,
OREAS0254b,"Au >1 ppm, Au only",oxide,weathered greenstone/ basaltic scoria,orogenic lode gold,no,Archived,oreas-catalogue-2023-11-03.csv,0.453,4-Acid Digestion,54500,4-Acid Digestion,13.7,4-Acid Digestion,2.53,Pb Fire Assay,,,407,4-Acid Digestion,2.2,4-Acid Digestion,0.25,4-Acid Digestion,16400,4-Acid Digestion,0.073,4-Acid Digestion,66,4-Acid Digestion,,,27,4-Acid Digestion,152,4-Acid Digestion,2.66,4-Acid Digestion,43,4-Acid Digestion,3.87,4-Acid Digestion,1.73,4-Acid Digestion,1.78,4-Acid Digestion,43800,4-Acid Digestion,16,4-Acid Digestion,5.45,4-Acid Digestion,,,4.76,4-Acid Digestion,,,0.69,4-Acid Digestion,0.052,4-Acid Digestion,,,14900,4-Acid Digestion,36,4-Acid Digestion,20,4-Acid Digestion,0.19,4-Acid Digestion,14900,4-Acid Digestion,540,4-Acid Digestion,3.46,4-Acid Digestion,12300,4-Acid Digestion,33,4-Acid Digestion,32,4-Acid Digestion,,,1090,4-Acid Digestion,9.85,4-Acid Digestion,,,8.51,4-Acid Digestion,,,,,,,,,,,240,4-Acid Digestion,0.73,4-Acid Digestion,11.9,4-Acid Digestion,,,,,,,2.08,4-Acid Digestion,333,4-Acid Digestion,2.1,4-Acid Digestion,0.74,4-Acid Digestion,,,7.33,4-Acid Digestion,5630,4-Acid Digestion,0.27,4-Acid Digestion,0.23,4-Acid Digestion,1.63,4-Acid Digestion,,,3.76,4-Acid Digestion,17.2,4-Acid Digestion,1.35,4-Acid Digestion,89,4-Acid Digestion,203,4-Acid Digestion
OREAS0254c,"Au >1 ppm, Au only",oxide,weathered greenstone/ sediments/ scoria,orogenic lode gold,yes,Current,oreas-catalogue-2023-11-03.csv,0.928,Aqua Regia Digestion,50800,4-Acid Digestion,17.6,4-Acid Digestion,2.57,Pb Fire Assay,,,340,4-Acid Digestion,1.93,4-Acid Digestion,0.35,4-Acid Digestion,14600,4-Acid Digestion,0.071,4-Acid Digestion,70,4-Acid Digestion,,,20,4-Acid Digestion,111,4-Acid Digestion,2.47,4-Acid Digestion,31,4-Acid Digestion,3.44,4-Acid Digestion,1.59,4-Acid Digestion,1.5,4-Acid Digestion,39300,4-Acid Digestion,15,4-Acid Digestion,5.31,4-Acid Digestion,0.11,Aqua Regia Digestion,4.41,4-Acid Digestion,0.035,Aqua Regia Digestion,0.61,4-Acid Digestion,0.06,4-Acid Digestion,,,12900,4-Acid Digestion,38,4-Acid Digestion,24,4-Acid Digestion,0.17,4-Acid Digestion,15100,4-Acid Digestion,460,4-Acid Digestion,3.87,4-Acid Digestion,9690,4-Acid Digestion,30,4-Acid Digestion,32,4-Acid Digestion,76,Aqua Regia Digestion,890,4-Acid Digestion,10.7,4-Acid Digestion,,,8.49,4-Acid Digestion,,,15.3,Aqua Regia Digestion,,,,,,,200,4-Acid Digestion,1.17,4-Acid Digestion,10.1,4-Acid Digestion,,,,,,,3.75,4-Acid Digestion,285,4-Acid Digestion,1.97,4-Acid Digestion,0.68,4-Acid Digestion,,,8.37,4-Acid Digestion,5320,4-Acid Digestion,0.36,4-Acid Digestion,0.2,4-Acid Digestion,1.53,4-Acid Digestion,34,Aqua Regia Digestion,3.2,4-Acid Digestion,15.4,4-Acid Digestion,1.26,4-Acid Digestion,75,4-Acid Digestion,189,4-Acid Digestion
OREAS0255,"Au >1 ppm, Au only",oxide,weathered greenstone/ basaltic scoria,orogenic lode gold,no,Archived,oreas-catalogue-2023-11-03.csv,,,,,,,4.08,Pb Fire Assay,,,,,,,,,,,,,,,,,,,,,,,,,,,,,,,,,,,,,,,,,,,,,,,,,,,,,,,,,,,,,,,,,,,,,,,,,,,,,,,,,,,,,,,,,,,,,,,,,,,,,,,,,,,,,,,,,,,,,,,,,,,,,,,,,,,,
OREAS0255b,"Au >1 ppm, Au only",oxide,weathered greenstone/ sediments/ scoria,orogenic lode gold,yes,Archived,oreas-catalogue-2023-11-03.csv,0.793,Aqua Regia Digestion,72200,4-Acid Digestion,433,4-Acid Digestion,4.16,Pb Fire Assay,,,548,4-Acid Digestion,2.48,4-Acid Digestion,8.11,4-Acid Digestion,10500,4-Acid Digestion,0.071,Aqua Regia Digestion,78,4-Acid Digestion,,,18.6,4-Acid Digestion,179,4-Acid Digestion,5.41,4-Acid Digestion,69,4-Acid Digestion,3.98,4-Acid Digestion,1.81,4-Acid Digestion,1.67,4-Acid Digestion,45900,4-Acid Digestion,19.7,4-Acid Digestion,5.53,4-Acid Digestion,0.17,4-Acid Digestion,4.61,4-Acid Digestion,0.091,Aqua Regia Digestion,0.68,4-Acid Digestion,0.064,4-Acid Digestion,,,18200,4-Acid Digestion,42,4-Acid Digestion,26,4-Acid Digestion,0.22,4-Acid Digestion,13300,4-Acid Digestion,330,4-Acid Digestion,4.37,4-Acid Digestion,7360,4-Acid Digestion,24,4-Acid Digestion,36,4-Acid Digestion,76,Aqua Regia Digestion,760,4-Acid Digestion,16.4,4-Acid Digestion,,,9.41,4-Acid Digestion,,,10,Aqua Regia Digestion,,,,,,,390,4-Acid Digestion,21,4-Acid Digestion,17.1,4-Acid Digestion,0.95,4-Acid Digestion,,,4.59,Aqua Regia Digestion,8.27,4-Acid Digestion,230,4-Acid Digestion,1.59,4-Acid Digestion,0.77,4-Acid Digestion,0.17,Aqua Regia Digestion,11.1,4-Acid Digestion,5110,4-Acid Digestion,0.46,4-Acid Digestion,0.24,4-Acid Digestion,2.2,4-Acid Digestion,48,Aqua Regia Digestion,82,4-Acid Digestion,17.1,4-Acid Digestion,1.59,4-Acid Digestion,86,4-Acid Digestion,183,4-Acid Digestion
OREAS0255c,"Au >1 ppm, Au only",oxide,weathered greenstone/ sediments/ scoria,orogenic lode gold,yes,Current,oreas-catalogue-2023-11-03.csv,1.04,Aqua Regia Digestion,63100,4-Acid Digestion,174,4-Acid Digestion,4.17,Pb Fire Assay,,,445,4-Acid Digestion,2.1,4-Acid Digestion,3.16,4-Acid Digestion,12600,4-Acid Digestion,0.095,4-Acid Digestion,73,4-Acid Digestion,,,21,4-Acid Digestion,169,4-Acid Digestion,3.81,4-Acid Digestion,59,4-Acid Digestion,3.58,4-Acid Digestion,1.69,4-Acid Digestion,1.49,4-Acid Digestion,44000,4-Acid Digestion,17.7,4-Acid Digestion,5.05,4-Acid Digestion,0.12,Aqua Regia Digestion,4.39,4-Acid Digestion,,,0.64,4-Acid Digestion,0.065,4-Acid Digestion,,,15800,4-Acid Digestion,40,4-Acid Digestion,26,4-Acid Digestion,0.2,4-Acid Digestion,16200,4-Acid Digestion,430,4-Acid Digestion,4.85,4-Acid Digestion,8110,4-Acid Digestion,26,4-Acid Digestion,32,4-Acid Digestion,84,Aqua Regia Digestion,770,4-Acid Digestion,15.2,4-Acid Digestion,,,8.67,4-Acid Digestion,,,14.6,Aqua Regia Digestion,0.001,4-Acid Digestion,,,,,390,4-Acid Digestion,8.01,4-Acid Digestion,14.6,4-Acid Digestion,,,,,,,5.65,4-Acid Digestion,241,4-Acid Digestion,1.76,4-Acid Digestion,0.69,4-Acid Digestion,0.12,Aqua Regia Digestion,9.9,4-Acid Digestion,5150,4-Acid Digestion,0.46,4-Acid Digestion,0.21,4-Acid Digestion,1.82,4-Acid Digestion,45,Aqua Regia Digestion,33,4-Acid Digestion,16.1,4-Acid Digestion,1.42,4-Acid Digestion,84,4-Acid Digestion,181,4-Acid Digestion
OREAS0256,"Au >1 ppm, Au only",oxide,weathered greenstone/ basaltic scoria,orogenic lode gold,no,Archived,oreas-catalogue-2023-11-03.csv,,,,,,,7.66,Pb Fire Assay,,,,,,,,,,,,,,,,,,,,,,,,,,,,,,,,,,,,,,,,,,,,,,,,,,,,,,,,,,,,,,,,,,,,,,,,,,,,,,,,,,,,,,,,,,,,,,,,,,,,,,,,,,,,,,,,,,,,,,,,,,,,,,,,,,,,
OREAS0256b,"Au >1 ppm, Au only",oxide,weathered greenstone/ sediments/ scoria,orogenic lode gold,yes,Archived,oreas-catalogue-2023-11-03.csv,1.33,Aqua Regia Digestion,64200,4-Acid Digestion,276,4-Acid Digestion,7.84,Pb Fire Assay,,,444,4-Acid Digestion,1.75,4-Acid Digestion,5.3,4-Acid Digestion,8970,4-Acid Digestion,0.086,4-Acid Digestion,52,4-Acid Digestion,,,22,4-Acid Digestion,225,4-Acid Digestion,3.5,4-Acid Digestion,94,4-Acid Digestion,2.92,4-Acid Digestion,1.48,4-Acid Digestion,1.18,4-Acid Digestion,40300,4-Acid Digestion,16.4,4-Acid Digestion,3.79,4-Acid Digestion,0.15,4-Acid Digestion,3.29,4-Acid Digestion,0.17,Aqua Regia Digestion,0.53,4-Acid Digestion,0.053,4-Acid Digestion,,,15600,4-Acid Digestion,28,4-Acid Digestion,25,4-Acid Digestion,0.2,4-Acid Digestion,16500,4-Acid Digestion,340,4-Acid Digestion,6.34,4-Acid Digestion,5580,4-Acid Digestion,15.1,4-Acid Digestion,23,4-Acid Digestion,90,Aqua Regia Digestion,520,4-Acid Digestion,15,4-Acid Digestion,,,6.1,4-Acid Digestion,,,9.18,Aqua Regia Digestion,,,,,,,630,4-Acid Digestion,11.9,4-Acid Digestion,17.1,4-Acid Digestion,0.9,4-Acid Digestion,,,3.21,Aqua Regia Digestion,5.23,4-Acid Digestion,155,4-Acid Digestion,1.03,4-Acid Digestion,0.51,4-Acid Digestion,0.23,Aqua Regia Digestion,7.51,4-Acid Digestion,3910,4-Acid Digestion,0.4,4-Acid Digestion,,,1.53,4-Acid Digestion,57,Aqua Regia Digestion,54,4-Acid Digestion,13.5,4-Acid Digestion,1.34,4-Acid Digestion,75,4-Acid Digestion,128,4-Acid Digestion
OREAS0257,"Au >1 ppm, Au only",oxide,weathered greenstone,orogenic lode gold,no,Archived,oreas-catalogue-2023-11-03.csv,,,,,,,14.18,Pb Fire Assay,,,,,,,,,,,,,,,,,,,,,,,,,,,,,,,,,,,,,,,,,,,,,,,,,,,,,,,,,,,,,,,,,,,,,,,,,,,,,,,,,,,,,,,,,,,,,,,,,,,,,,,,,,,,,,,,,,,,,,,,,,,,,,,,,,,,
OREAS0257b,"Au >1 ppm, Au only",oxide,weathered greenstone,orogenic lode gold,no,Current,oreas-catalogue-2023-11-03.csv,2.36,4-Acid Digestion,51400,4-Acid Digestion,65,4-Acid Digestion,14.22,Pb Fire Assay,,,293,4-Acid Digestion,0.61,4-Acid Digestion,0.88,4-Acid Digestion,5790,4-Acid Digestion,0.084,4-Acid Digestion,13.7,4-Acid Digestion,,,26,4-Acid Digestion,302,4-Acid Digestion,0.62,4-Acid Digestion,148,4-Acid Digestion,1.34,4-Acid Digestion,0.84,4-Acid Digestion,0.38,4-Acid Digestion,31600,4-Acid Digestion,11.9,4-Acid Digestion,1.32,4-Acid Digestion,,,1.24,4-Acid Digestion,,,0.29,4-Acid Digestion,0.03,4-Acid Digestion,,,11500,4-Acid Digestion,7.19,4-Acid Digestion,23,4-Acid Digestion,0.11,4-Acid Digestion,21300,4-Acid Digestion,340,4-Acid Digestion,9.96,4-Acid Digestion,2310,4-Acid Digestion,1.58,4-Acid Digestion,5.78,4-Acid Digestion,,,150,4-Acid Digestion,15.8,4-Acid Digestion,,,1.56,4-Acid Digestion,,,,,,,,,,,1110,4-Acid Digestion,,,19.2,4-Acid Digestion,,,,,,,0.5,4-Acid Digestion,32,4-Acid Digestion,0.1,4-Acid Digestion,0.21,4-Acid Digestion,,,1.85,4-Acid Digestion,1980,4-Acid Digestion,0.35,4-Acid Digestion,0.11,4-Acid Digestion,0.52,4-Acid Digestion,,,15.3,4-Acid Digestion,7.38,4-Acid Digestion,0.8,4-Acid Digestion,57,4-Acid Digestion,46,4-Acid Digestion
OREAS0258,"Au >1 ppm, Au only",oxide,weathered greenstone/ sediments/ scoria,orogenic lode gold,yes,Current,oreas-catalogue-2023-11-03.csv,1.57,Aqua Regia Digestion,62000,4-Acid Digestion,256,4-Acid Digestion,11.15,Pb Fire Assay,,,423,4-Acid Digestion,1.54,4-Acid Digestion,4.76,4-Acid Digestion,7190,4-Acid Digestion,0.082,4-Acid Digestion,45,4-Acid Digestion,,,20,4-Acid Digestion,236,4-Acid Digestion,3.31,4-Acid Digestion,101,4-Acid Digestion,2.59,4-Acid Digestion,1.33,4-Acid Digestion,0.95,4-Acid Digestion,37400,4-Acid Digestion,15.2,4-Acid Digestion,3.19,4-Acid Digestion,0.14,4-Acid Digestion,2.81,4-Acid Digestion,0.2,Aqua Regia Digestion,0.48,4-Acid Digestion,0.05,4-Acid Digestion,,,15000,4-Acid Digestion,24,4-Acid Digestion,26,4-Acid Digestion,0.16,4-Acid Digestion,16400,4-Acid Digestion,310,4-Acid Digestion,6.72,4-Acid Digestion,4300,4-Acid Digestion,11,4-Acid Digestion,19.7,4-Acid Digestion,89,Aqua Regia Digestion,400,4-Acid Digestion,15.8,4-Acid Digestion,,,5.15,4-Acid Digestion,,,10.8,Aqua Regia Digestion,,,,,,,700,4-Acid Digestion,12.2,4-Acid Digestion,17.9,4-Acid Digestion,0.94,4-Acid Digestion,,,2.75,Aqua Regia Digestion,4.69,4-Acid Digestion,110,4-Acid Digestion,0.76,4-Acid Digestion,0.44,4-Acid Digestion,0.24,Aqua Regia Digestion,6.8,4-Acid Digestion,3410,4-Acid Digestion,0.41,4-Acid Digestion,0.17,4-Acid Digestion,1.4,4-Acid Digestion,58,Aqua Regia Digestion,52,4-Acid Digestion,12,4-Acid Digestion,1.25,4-Acid Digestion,69,4-Acid Digestion,109,4-Acid Digestion
OREAS0025a,Blank/lithogeochem/low-level,oxide,ferruginous soil,barren,yes,Archived,oreas-catalogue-2023-11-03.csv,,,88700,4-Acid Digestion,,,,,,,147,4-Acid Digestion,1.02,4-Acid Digestion,0.35,4-Acid Digestion,3090,4-Acid Digestion,,,49,4-Acid Digestion,,,8.2,4-Acid Digestion,115,4-Acid Digestion,6.46,4-Acid Digestion,34,4-Acid Digestion,4.31,Borate / Peroxide Fusion ICP,2.76,Borate / Peroxide Fusion ICP,0.8,Borate / Peroxide Fusion ICP,66000,4-Acid Digestion,26,4-Acid Digestion,3.79,Borate / Peroxide Fusion ICP,,,4.53,4-Acid Digestion,,,0.92,Borate / Peroxide Fusion ICP,,,,,4820,4-Acid Digestion,22,4-Acid Digestion,37,4-Acid Digestion,0.45,Borate / Peroxide Fusion ICP,3270,4-Acid Digestion,470,4-Acid Digestion,2.55,4-Acid Digestion,1340,4-Acid Digestion,22,4-Acid Digestion,20,Borate / Peroxide Fusion ICP,27,Aqua Regia Digestion,480,4-Acid Digestion,25,4-Acid Digestion,,,5.33,Borate / Peroxide Fusion ICP,,,60,Borate / Peroxide Fusion ICP,,,,,,,510,4-Acid Digestion,0.67,4-Acid Digestion,13.7,4-Acid Digestion,,,264849,Borate Fusion XRF,3.9,Borate / Peroxide Fusion ICP,4.06,4-Acid Digestion,48,4-Acid Digestion,1.6,4-Acid Digestion,0.66,Borate / Peroxide Fusion ICP,,,15.8,4-Acid Digestion,9770,4-Acid Digestion,0.35,4-Acid Digestion,0.43,Borate / Peroxide Fusion ICP,2.94,4-Acid Digestion,164,Borate / Peroxide Fusion ICP,2.1,4-Acid Digestion,12.3,4-Acid Digestion,2.89,Borate / Peroxide Fusion ICP,44,4-Acid Digestion,398,Borate / Peroxide Fusion ICP
OREAS0025b,Blank/lithogeochem/low-level,oxide,ferruginous soil,barren,yes,Current,oreas-catalogue-2023-11-03.csv,0.047,Aqua Regia Digestion,86000,4-Acid Digestion,14.5,4-Acid Digestion,0.002,Pb Fire Assay,,,211,4-Acid Digestion,1.3,4-Acid Digestion,0.4,4-Acid Digestion,2550,4-Acid Digestion,0.044,4-Acid Digestion,53,4-Acid Digestion,,,9.29,4-Acid Digestion,204,4-Acid Digestion,4.61,4-Acid Digestion,38,4-Acid Digestion,2.47,4-Acid Digestion,1.29,4-Acid Digestion,0.83,4-Acid Digestion,81900,4-Acid Digestion,25,4-Acid Digestion,3.16,4-Acid Digestion,2.03,Borate / Peroxide Fusion ICP,4.68,4-Acid Digestion,0.028,Aqua Regia Digestion,0.46,4-Acid Digestion,0.095,4-Acid Digestion,,,7620,4-Acid Digestion,28,4-Acid Digestion,30,4-Acid Digestion,0.18,4-Acid Digestion,3550,4-Acid Digestion,240,4-Acid Digestion,2.12,4-Acid Digestion,710,4-Acid Digestion,24,4-Acid Digestion,21,4-Acid Digestion,69,Borate / Peroxide Fusion ICP,410,4-Acid Digestion,21,4-Acid Digestion,0.001,Pb Fire Assay,5.8,4-Acid Digestion,,,61,Borate / Peroxide Fusion ICP,,,,,,,260,4-Acid Digestion,0.98,4-Acid Digestion,15.3,4-Acid Digestion,0.43,Aqua Regia Digestion,271533,Borate Fusion XRF,4.19,Borate / Peroxide Fusion ICP,5.07,4-Acid Digestion,32,4-Acid Digestion,1.65,4-Acid Digestion,0.43,4-Acid Digestion,,,12.8,4-Acid Digestion,10100,4-Acid Digestion,0.4,4-Acid Digestion,0.19,4-Acid Digestion,2.35,4-Acid Digestion,188,Borate / Peroxide Fusion ICP,2.07,4-Acid Digestion,11.8,4-Acid Digestion,1.1,4-Acid Digestion,66,4-Acid Digestion,181,4-Acid Digestion
OREAS0260,"Au <1 ppm, Au only",oxide,mudstone,Carlin style,no,Current,oreas-catalogue-2023-11-03.csv,0.146,Aqua Regia Digestion,13300,Aqua Regia Digestion,12.5,Aqua Regia Digestion,0.016,Pb Fire Assay,,,151,Aqua Regia Digestion,1.24,Aqua Regia Digestion,0.54,Aqua Regia Digestion,8850,Aqua Regia Digestion,0.21,Aqua Regia Digestion,,,,,,,49,Aqua Regia Digestion,,,46,Aqua Regia Digestion,2.64,Aqua Regia Digestion,1.22,Aqua Regia Digestion,0.88,Aqua Regia Digestion,37300,Aqua Regia Digestion,5.05,Aqua Regia Digestion,4.04,Aqua Regia Digestion,,,,,,,0.44,Aqua Regia Digestion,0.027,Aqua Regia Digestion,,,2850,Aqua Regia Digestion,,,22,Aqua Regia Digestion,0.14,Aqua Regia Digestion,5930,Aqua Regia Digestion,450,Aqua Regia Digestion,0.43,Aqua Regia Digestion,820,Aqua Regia Digestion,,,,,75,Aqua Regia Digestion,400,Aqua Regia Digestion,31,Aqua Regia Digestion,,,,,,,,,,,,,,,770,Aqua Regia Digestion,1.32,Aqua Regia Digestion,3.39,Aqua Regia Digestion,,,,,4.8,Aqua Regia Digestion,,,14.8,Aqua Regia Digestion,,,0.52,Aqua Regia Digestion,0.081,Aqua Regia Digestion,11.3,Aqua Regia Digestion,,,0.22,Aqua Regia Digestion,0.16,Aqua Regia Digestion,1.29,Aqua Regia Digestion,22,Aqua Regia Digestion,0.063,Aqua Regia Digestion,11.7,Aqua Regia Digestion,0.99,Aqua Regia Digestion,125,Aqua Regia Digestion,,
OREAS0261,"Au <1 ppm, Au only",oxide,mudstone,Carlin style,no,Current,oreas-catalogue-2023-11-03.csv,0.204,Aqua Regia Digestion,13300,Aqua Regia Digestion,17.8,Aqua Regia Digestion,0.049,Pb Fire Assay,,,171,Aqua Regia Digestion,1.23,Aqua Regia Digestion,0.59,Aqua Regia Digestion,11500,Aqua Regia Digestion,0.27,Aqua Regia Digestion,,,,,,,48,Aqua Regia Digestion,,,64,Aqua Regia Digestion,2.63,Aqua Regia Digestion,1.24,Aqua Regia Digestion,0.85,Aqua Regia Digestion,37400,Aqua Regia Digestion,4.98,Aqua Regia Digestion,3.94,Aqua Regia Digestion,,,,,0.071,Aqua Regia Digestion,0.44,Aqua Regia Digestion,0.028,Aqua Regia Digestion,,,2810,Aqua Regia Digestion,,,21,Aqua Regia Digestion,0.14,Aqua Regia Digestion,6580,Aqua Regia Digestion,460,Aqua Regia Digestion,0.48,Aqua Regia Digestion,820,Aqua Regia Digestion,,,,,74,Aqua Regia Digestion,410,Aqua Regia Digestion,34,Aqua Regia Digestion,,,,,,,,,,,,,,,1100,Aqua Regia Digestion,2.43,Aqua Regia Digestion,3.42,Aqua Regia Digestion,,,,,4.58,Aqua Regia Digestion,,,17.5,Aqua Regia Digestion,,,0.51,Aqua Regia Digestion,0.11,Aqua Regia Digestion,10.9,Aqua Regia Digestion,,,0.28,Aqua Regia Digestion,0.16,Aqua Regia Digestion,1.29,Aqua Regia Digestion,23,Aqua Regia Digestion,0.092,Aqua Regia Digestion,11.7,Aqua Regia Digestion,0.98,Aqua Regia Digestion,128,Aqua Regia Digestion,,
OREAS0262,"Au <1 ppm, Au only",oxide,mudstone,Carlin style,no,Archived,oreas-catalogue-2023-11-03.csv,0.45,Aqua Regia Digestion,13000,Aqua Regia Digestion,36,Aqua Regia Digestion,0.099,Pb Fire Assay,,,248,Aqua Regia Digestion,1.14,Aqua Regia Digestion,0.98,Aqua Regia Digestion,29800,Aqua Regia Digestion,0.61,Aqua Regia Digestion,,,,,,,42,Aqua Regia Digestion,,,118,Aqua Regia Digestion,2.29,Aqua Regia Digestion,1.17,Aqua Regia Digestion,0.72,Aqua Regia Digestion,34500,Aqua Regia Digestion,4.59,Aqua Regia Digestion,3.34,Aqua Regia Digestion,,,,,0.17,Aqua Regia Digestion,0.41,Aqua Regia Digestion,0.033,Aqua Regia Digestion,,,2950,Aqua Regia Digestion,,,17.8,Aqua Regia Digestion,,,11700,Aqua Regia Digestion,530,Aqua Regia Digestion,0.68,Aqua Regia Digestion,710,Aqua Regia Digestion,,,,,62,Aqua Regia Digestion,400,Aqua Regia Digestion,56,Aqua Regia Digestion,,,,,,,,,,,,,,,2720,Aqua Regia Digestion,5.06,Aqua Regia Digestion,3.49,Aqua Regia Digestion,,,,,3.58,Aqua Regia Digestion,,,36,Aqua Regia Digestion,,,0.43,Aqua Regia Digestion,0.23,Aqua Regia Digestion,9.33,Aqua Regia Digestion,,,0.47,Aqua Regia Digestion,,,1.22,Aqua Regia Digestion,22,Aqua Regia Digestion,,,11.2,Aqua Regia Digestion,0.95,Aqua Regia Digestion,154,Aqua Regia Digestion,,
OREAS0262b,"Au <1 ppm, Au only",oxide,mudstone,Carlin style,yes,Current,oreas-catalogue-2023-11-03.csv,0.132,Aqua Regia Digestion,50100,4-Acid Digestion,30,4-Acid Digestion,0.104,Pb Fire Assay,,,336,4-Acid Digestion,1.52,4-Acid Digestion,0.73,4-Acid Digestion,3840,4-Acid Digestion,0.062,4-Acid Digestion,68,4-Acid Digestion,,,5.74,4-Acid Digestion,50,4-Acid Digestion,5.02,4-Acid Digestion,70,4-Acid Digestion,2.37,4-Acid Digestion,1.31,4-Acid Digestion,0.74,4-Acid Digestion,24600,4-Acid Digestion,12.6,4-Acid Digestion,3.35,4-Acid Digestion,,,2.54,4-Acid Digestion,0.056,Aqua Regia Digestion,0.43,4-Acid Digestion,0.063,4-Acid Digestion,,,16300,4-Acid Digestion,35,4-Acid Digestion,35,4-Acid Digestion,0.19,4-Acid Digestion,5570,4-Acid Digestion,190,4-Acid Digestion,1.48,4-Acid Digestion,1900,4-Acid Digestion,7.7,4-Acid Digestion,24,4-Acid Digestion,16,Aqua Regia Digestion,240,4-Acid Digestion,19.4,4-Acid Digestion,,,6.97,4-Acid Digestion,,,17,Aqua Regia Digestion,,,,,,,360,4-Acid Digestion,5.41,4-Acid Digestion,7.02,4-Acid Digestion,,,,,,,6.72,4-Acid Digestion,44,4-Acid Digestion,0.78,4-Acid Digestion,0.45,4-Acid Digestion,0.09,Aqua Regia Digestion,12.6,4-Acid Digestion,2530,4-Acid Digestion,0.88,4-Acid Digestion,0.18,4-Acid Digestion,1.95,4-Acid Digestion,19.3,Aqua Regia Digestion,3.07,4-Acid Digestion,12,4-Acid Digestion,1.3,4-Acid Digestion,47,4-Acid Digestion,89,4-Acid Digestion
OREAS0263,"Au <1 ppm, Au only",oxide,mudstone,Carlin style,no,Current,oreas-catalogue-2023-11-03.csv,0.285,Aqua Regia Digestion,12900,Aqua Regia Digestion,31,Aqua Regia Digestion,0.214,Pb Fire Assay,,,175,Aqua Regia Digestion,1.22,Aqua Regia Digestion,0.57,Aqua Regia Digestion,10300,Aqua Regia Digestion,0.27,Aqua Regia Digestion,,,,,,,48,Aqua Regia Digestion,,,87,Aqua Regia Digestion,2.64,Aqua Regia Digestion,1.29,Aqua Regia Digestion,0.85,Aqua Regia Digestion,36800,Aqua Regia Digestion,4.92,Aqua Regia Digestion,3.89,Aqua Regia Digestion,,,,,0.17,Aqua Regia Digestion,0.43,Aqua Regia Digestion,0.029,Aqua Regia Digestion,,,2880,Aqua Regia Digestion,,,20,Aqua Regia Digestion,,,5930,Aqua Regia Digestion,490,Aqua Regia Digestion,0.57,Aqua Regia Digestion,790,Aqua Regia Digestion,,,,,72,Aqua Regia Digestion,410,Aqua Regia Digestion,34,Aqua Regia Digestion,,,,,,,,,,,,,,,1260,Aqua Regia Digestion,7.37,Aqua Regia Digestion,3.52,Aqua Regia Digestion,,,,,4.41,Aqua Regia Digestion,,,16.9,Aqua Regia Digestion,,,0.5,Aqua Regia Digestion,0.21,Aqua Regia Digestion,10.6,Aqua Regia Digestion,,,0.53,Aqua Regia Digestion,,,1.28,Aqua Regia Digestion,23,Aqua Regia Digestion,,,12,Aqua Regia Digestion,0.99,Aqua Regia Digestion,127,Aqua Regia Digestion,,
OREAS0264,"Au <1 ppm, Au only",oxide,siliceous shale,Carlin style,yes,Current,oreas-catalogue-2023-11-03.csv,0.573,Aqua Regia Digestion,43100,4-Acid Digestion,305,4-Acid Digestion,0.307,Pb Fire Assay,,,841,4-Acid Digestion,1.49,4-Acid Digestion,0.17,4-Acid Digestion,4050,4-Acid Digestion,2.21,4-Acid Digestion,42,4-Acid Digestion,,,9.71,4-Acid Digestion,72,4-Acid Digestion,5.87,4-Acid Digestion,94,4-Acid Digestion,3.64,4-Acid Digestion,2.07,4-Acid Digestion,0.93,4-Acid Digestion,22400,4-Acid Digestion,12.7,4-Acid Digestion,3.97,4-Acid Digestion,,,1.87,4-Acid Digestion,1.96,Aqua Regia Digestion,0.7,4-Acid Digestion,0.039,4-Acid Digestion,,,18400,4-Acid Digestion,23,4-Acid Digestion,19.8,4-Acid Digestion,0.31,4-Acid Digestion,3150,4-Acid Digestion,450,4-Acid Digestion,9.69,4-Acid Digestion,360,4-Acid Digestion,7.79,4-Acid Digestion,21,4-Acid Digestion,59,Aqua Regia Digestion,2170,4-Acid Digestion,9.88,4-Acid Digestion,,,5.49,4-Acid Digestion,,,22,Aqua Regia Digestion,,,,,,,1290,4-Acid Digestion,26,4-Acid Digestion,8.38,4-Acid Digestion,6.76,4-Acid Digestion,,,2.34,Aqua Regia Digestion,1.42,4-Acid Digestion,100,4-Acid Digestion,0.53,4-Acid Digestion,0.58,4-Acid Digestion,0.1,Aqua Regia Digestion,6.99,4-Acid Digestion,2230,4-Acid Digestion,1.45,4-Acid Digestion,0.29,4-Acid Digestion,5.72,4-Acid Digestion,146,Aqua Regia Digestion,5.28,4-Acid Digestion,21,4-Acid Digestion,2.1,4-Acid Digestion,224,4-Acid Digestion,70,4-Acid Digestion
OREAS0266,"Au >1 ppm, Au only",oxide,weathered greenstone/ sediments/ scoria,orogenic lode gold,yes,Current,oreas-catalogue-2023-11-03.csv,4.3,Aqua Regia Digestion,65000,4-Acid Digestion,187,4-Acid Digestion,7.93,Pb Fire Assay,,,459,4-Acid Digestion,2.29,4-Acid Digestion,3.11,4-Acid Digestion,21900,4-Acid Digestion,0.086,4-Acid Digestion,83,4-Acid Digestion,,,22,4-Acid Digestion,131,4-Acid Digestion,4.4,4-Acid Digestion,32,4-Acid Digestion,4.37,4-Acid Digestion,2.02,4-Acid Digestion,1.71,4-Acid Digestion,50500,4-Acid Digestion,19.2,4-Acid Digestion,6.32,4-Acid Digestion,0.11,Aqua Regia Digestion,4.96,4-Acid Digestion,0.039,Aqua Regia Digestion,0.77,4-Acid Digestion,0.079,4-Acid Digestion,,,15100,4-Acid Digestion,45,4-Acid Digestion,29,4-Acid Digestion,0.24,4-Acid Digestion,17600,4-Acid Digestion,520,4-Acid Digestion,9.31,4-Acid Digestion,11500,4-Acid Digestion,32,4-Acid Digestion,37,4-Acid Digestion,80,Aqua Regia Digestion,1030,4-Acid Digestion,15.2,4-Acid Digestion,,,9.92,4-Acid Digestion,,,15.3,Aqua Regia Digestion,,,,,,,320,4-Acid Digestion,10.3,4-Acid Digestion,12.8,4-Acid Digestion,,,,,,,6.04,4-Acid Digestion,335,4-Acid Digestion,2.12,4-Acid Digestion,0.83,4-Acid Digestion,0.058,Aqua Regia Digestion,10.9,4-Acid Digestion,6500,4-Acid Digestion,0.42,4-Acid Digestion,0.26,4-Acid Digestion,2.08,4-Acid Digestion,34,Aqua Regia Digestion,32,4-Acid Digestion,19.5,4-Acid Digestion,1.67,4-Acid Digestion,90,4-Acid Digestion,205,4-Acid Digestion
OREAS0026a,Blank (coarse) drill chips,primary,basalt,barren,no,Archived,oreas-catalogue-2023-11-03.csv,,,,,,,,,,,281,4-Acid Digestion,,,,,,,0.052,4-Acid Digestion,,,,,46,4-Acid Digestion,,,,,50,4-Acid Digestion,,,,,,,77600,4-Acid Digestion,,,,,,,,,,,,,,,,,,,,,,,,,,,,,1.5,4-Acid Digestion,,,,,,,,,,,2.73,4-Acid Digestion,,,,,,,,,,,,,,,,,,,,,,,,,,,1.57,4-Acid Digestion,,,,,,,,,2.75,4-Acid Digestion,,,,,,,0.72,4-Acid Digestion,,,0.5,4-Acid Digestion,,,,,107,4-Acid Digestion,,
OREAS0026b,Blank (coarse) drill chips,primary,basalt,barren,no,Archived,oreas-catalogue-2023-11-03.csv,,,74700,4-Acid Digestion,,,,,,,255,4-Acid Digestion,0.99,4-Acid Digestion,,,59200,4-Acid Digestion,,,36,4-Acid Digestion,,,44,4-Acid Digestion,293,4-Acid Digestion,0.67,4-Acid Digestion,44,4-Acid Digestion,,,,,,,77400,4-Acid Digestion,20,4-Acid Digestion,,,,,3.5,4-Acid Digestion,,,,,0.061,4-Acid Digestion,,,6790,4-Acid Digestion,17.4,4-Acid Digestion,6.38,4-Acid Digestion,,,43000,4-Acid Digestion,1100,4-Acid Digestion,1.43,4-Acid Digestion,23400,4-Acid Digestion,21,4-Acid Digestion,,,,,1410,4-Acid Digestion,2.81,4-Acid Digestion,,,,,,,,,,,,,,,100,4-Acid Digestion,,,19.6,4-Acid Digestion,,,239420,Borate Fusion XRF,,,1.83,4-Acid Digestion,412,4-Acid Digestion,1.36,4-Acid Digestion,,,,,2.6,4-Acid Digestion,10600,4-Acid Digestion,0.059,4-Acid Digestion,,,0.65,4-Acid Digestion,,,0.5,4-Acid Digestion,21,4-Acid Digestion,,,110,4-Acid Digestion,135,4-Acid Digestion
OREAS0027,Blank (coarse) drill chips,primary,rhyodacite,barren,no,Archived,oreas-catalogue-2023-11-03.csv,0.219,4-Acid Digestion,71400,4-Acid Digestion,4.33,4-Acid Digestion,,,,,2988,4-Acid Digestion,3.04,4-Acid Digestion,0.09,4-Acid Digestion,13100,4-Acid Digestion,0.41,4-Acid Digestion,,,,,1.74,4-Acid Digestion,79,4-Acid Digestion,,,4.61,4-Acid Digestion,,,,,,,24300,4-Acid Digestion,,,,,,,7.59,4-Acid Digestion,,,,,,,,,32100,4-Acid Digestion,,,21,4-Acid Digestion,,,1180,4-Acid Digestion,330,4-Acid Digestion,10.2,4-Acid Digestion,28400,4-Acid Digestion,20,4-Acid Digestion,,,,,270,4-Acid Digestion,25,4-Acid Digestion,,,,,,,,,,,,,,,,,1.19,4-Acid Digestion,4.06,4-Acid Digestion,,,,,,,4.06,4-Acid Digestion,191,4-Acid Digestion,1.53,4-Acid Digestion,,,,,15.1,4-Acid Digestion,1100,4-Acid Digestion,0.75,4-Acid Digestion,,,5.54,4-Acid Digestion,,,1.82,4-Acid Digestion,15.1,4-Acid Digestion,,,117,4-Acid Digestion,278,4-Acid Digestion
OREAS0273,"Au >1 ppm, Au only",oxide,carbonate,Carlin style,yes,Current,oreas-catalogue-2023-11-03.csv,0.524,Aqua Regia Digestion,16500,4-Acid Digestion,1211,4-Acid Digestion,10.76,Pb Fire Assay,,,44,4-Acid Digestion,0.54,4-Acid Digestion,0.64,4-Acid Digestion,194300,4-Acid Digestion,0.42,4-Acid Digestion,23,4-Acid Digestion,,,2.21,4-Acid Digestion,33,4-Acid Digestion,3.05,4-Acid Digestion,21,4-Acid Digestion,2.95,4-Acid Digestion,1.83,4-Acid Digestion,0.56,4-Acid Digestion,7840,4-Acid Digestion,4.45,4-Acid Digestion,2.88,4-Acid Digestion,0.14,4-Acid Digestion,0.9,4-Acid Digestion,96,Aqua Regia Digestion,0.63,4-Acid Digestion,0.035,4-Acid Digestion,,,7780,4-Acid Digestion,18.7,4-Acid Digestion,11.8,4-Acid Digestion,0.22,4-Acid Digestion,51900,4-Acid Digestion,410,4-Acid Digestion,7.42,4-Acid Digestion,310,4-Acid Digestion,3.82,4-Acid Digestion,13.9,4-Acid Digestion,30,Aqua Regia Digestion,1030,4-Acid Digestion,12.2,4-Acid Digestion,,,3.57,4-Acid Digestion,,,20,Aqua Regia Digestion,0.007,4-Acid Digestion,,,,,490,4-Acid Digestion,27,4-Acid Digestion,4,4-Acid Digestion,9.97,4-Acid Digestion,,,2.39,Aqua Regia Digestion,0.97,4-Acid Digestion,321,4-Acid Digestion,0.25,4-Acid Digestion,0.45,4-Acid Digestion,0.2,Aqua Regia Digestion,2.94,4-Acid Digestion,840,4-Acid Digestion,9.47,4-Acid Digestion,0.25,4-Acid Digestion,6.22,4-Acid Digestion,60,Aqua Regia Digestion,10.5,4-Acid Digestion,25,4-Acid Digestion,1.57,4-Acid Digestion,46,4-Acid Digestion,32,4-Acid Digestion
OREAS0277,"Au >1 ppm, Au only",primary,siliceous shale,Carlin style,no,Current,oreas-catalogue-2023-11-03.csv,0.093,Aqua Regia Digestion,9230,Aqua Regia Digestion,467,Aqua Regia Digestion,3.39,Pb Fire Assay,,,,,0.33,Aqua Regia Digestion,0.2,Aqua Regia Digestion,45000,Aqua Regia Digestion,0.36,Aqua Regia Digestion,28,Aqua Regia Digestion,,,,,28,Aqua Regia Digestion,2.05,Aqua Regia Digestion,26,Aqua Regia Digestion,1.51,Aqua Regia Digestion,0.66,Aqua Regia Digestion,0.55,Aqua Regia Digestion,18000,Aqua Regia Digestion,2.92,Aqua Regia Digestion,2.18,Aqua Regia Digestion,0.054,Aqua Regia Digestion,0.47,Aqua Regia Digestion,4.45,Aqua Regia Digestion,0.26,Aqua Regia Digestion,0.022,Aqua Regia Digestion,,,3730,Aqua Regia Digestion,15.2,Aqua Regia Digestion,13.7,Aqua Regia Digestion,0.079,Aqua Regia Digestion,12700,Aqua Regia Digestion,270,Aqua Regia Digestion,4.51,Aqua Regia Digestion,170,Aqua Regia Digestion,0.077,Aqua Regia Digestion,13.8,Aqua Regia Digestion,20,Aqua Regia Digestion,500,Aqua Regia Digestion,7.25,Aqua Regia Digestion,,,3.52,Aqua Regia Digestion,,,27,Aqua Regia Digestion,0.003,Aqua Regia Digestion,,,,,6410,Aqua Regia Digestion,30,Aqua Regia Digestion,2.6,Aqua Regia Digestion,0.7,Aqua Regia Digestion,,,2.57,Aqua Regia Digestion,0.93,Aqua Regia Digestion,56,Aqua Regia Digestion,,,0.29,Aqua Regia Digestion,0.13,Aqua Regia Digestion,5.16,Aqua Regia Digestion,350,Aqua Regia Digestion,6.88,Aqua Regia Digestion,0.09,Aqua Regia Digestion,1.52,Aqua Regia Digestion,32,Aqua Regia Digestion,2.1,Aqua Regia Digestion,6.86,Aqua Regia Digestion,0.56,Aqua Regia Digestion,53,Aqua Regia Digestion,,
