Repository: zebhall/OREAS-Catalogue-Info

File: output_processed_OREAS_catalogue_20231103.csv (part 7 of 12)
ID,Group,Type,Matrix,Mineralisation Style,SuperCRM,Status,Catalogue File Name,Ag,Ag Method,Al,Al Method,As,As Method,Au,Au Method,B,B Method,Ba,Ba Method,Be,Be Method,Bi,Bi Method,Ca,Ca Method,Cd,Cd Method,Ce,Ce Method,Cl,Cl Method,Co,Co Method,Cr,Cr Method,Cs,Cs Method,Cu,Cu Method,Dy,Dy Method,Er,Er Method,Eu,Eu Method,Fe,Fe Method,Ga,Ga Method,Gd,Gd Method,Ge,Ge Method,Hf,Hf Method,Hg,Hg Method,Ho,Ho Method,In,In Method,Ir,Ir Method,K,K Method,La,La Method,Li,Li Method,Lu,Lu Method,Mg,Mg Method,Mn,Mn Method,Mo,Mo Method,Na,Na Method,Nb,Nb Method,Nd,Nd Method,Ni,Ni Method,P,P Method,Pb,Pb Method,Pd,Pd Method,Pr,Pr Method,Pt,Pt Method,Rb,Rb Method,Re,Re Method,Rh,Rh Method,Ru,Ru Method,S,S Method,Sb,Sb Method,Sc,Sc Method,Se,Se Method,Si,Si Method,Sm,Sm Method,Sn,Sn Method,Sr,Sr Method,Ta,Ta Method,Tb,Tb Method,Te,Te Method,Th,Th Method,Ti,Ti Method,Tl,Tl Method,Tm,Tm Method,U,U Method,V,V Method,W,W Method,Y,Y Method,Yb,Yb Method,Zn,Zn Method,Zr,Zr Method
OREAS0044P,Blank/lithogeochem/low-level,oxide,ferruginous greywacke,shear-hosted orogenic gold,no,Archived,oreas-catalogue-2023-11-03.csv,,,37365,Borate Fusion XRF,105,4-Acid Digestion,0.067,Pb Fire Assay,,,396,4-Acid Digestion,,,,,3288,Borate Fusion XRF,,,,,,,,,,,,,421,4-Acid Digestion,,,,,,,345166,Borate Fusion XRF,,,,,,,,,,,,,,,,,12369,Borate Fusion XRF,,,,,,,4764,Borate Fusion XRF,880,4-Acid Digestion,406,4-Acid Digestion,1484,Borate Fusion XRF,,,,,,,406,Borate Fusion XRF,210,4-Acid Digestion,,,,,,,,,,,,,,,170,4-Acid Digestion,,,,,,,170333,Borate Fusion XRF,,,,,,,,,,,,,,,2100,4-Acid Digestion,,,,,,,,,19,4-Acid Digestion,,,,,618,4-Acid Digestion,,
OREAS0045b,Blank/lithogeochem/low-level,oxide,ferruginous soil,magmatic Ni-Cu-PGE,no,Archived,oreas-catalogue-2023-11-03.csv,,,,,,,0.036,Pb Fire Assay,,,,,,,,,,,,,,,,,,,,,,,,,,,,,,,,,,,,,,,,,,,,,,,,,,,,,,,,,,,,,,,,,,,,,,,,,,,0.038,Pb Fire Assay,,,0.052,Pb Fire Assay,,,,,,,,,,,,,,,,,,,,,,,,,,,,,,,,,,,,,,,,,,,,,,,,,,,,
OREAS0045c,Blank/lithogeochem/low-level,oxide,ferruginous soil,magmatic Ni-Cu-PGE,no,Archived,oreas-catalogue-2023-11-03.csv,,,,,,,0.045,Pb Fire Assay,,,,,,,,,,,,,,,,,,,,,,,,,,,,,,,,,,,,,,,,,,,,,,,,,,,,,,,,,,,,,,,,,,,,,,,,,,,0.047,Pb Fire Assay,,,0.065,Pb Fire Assay,,,,,,,,,,,,,,,,,,,,,,,,,,,,,,,,,,,,,,,,,,,,,,,,,,,,
OREAS0045d,"Blank/lithogeochem/low-level, Ni-Cu-PGE",oxide,ferruginous soil,magmatic Ni-Cu-PGE,yes,Archived,oreas-catalogue-2023-11-03.csv,,,81500,4-Acid Digestion,13.8,4-Acid Digestion,0.023,Pb Fire Assay,,,183,4-Acid Digestion,0.79,4-Acid Digestion,0.31,4-Acid Digestion,1850,4-Acid Digestion,,,37,4-Acid Digestion,,,30,4-Acid Digestion,549,4-Acid Digestion,3.91,4-Acid Digestion,371,4-Acid Digestion,2.26,4-Acid Digestion,1.38,4-Acid Digestion,0.57,4-Acid Digestion,145200,4-Acid Digestion,21,4-Acid Digestion,2.42,4-Acid Digestion,,,3.83,4-Acid Digestion,,,0.46,4-Acid Digestion,0.096,4-Acid Digestion,,,4120,4-Acid Digestion,16.9,4-Acid Digestion,22,4-Acid Digestion,0.18,4-Acid Digestion,2450,4-Acid Digestion,490,4-Acid Digestion,2.5,4-Acid Digestion,1010,4-Acid Digestion,14.5,4-Acid Digestion,13.4,4-Acid Digestion,234,Borate / Peroxide Fusion ICP,420,4-Acid Digestion,22,4-Acid Digestion,0.035,Pb Fire Assay,3.7,4-Acid Digestion,0.048,Pb Fire Assay,42,Borate / Peroxide Fusion ICP,,,,,,,490,4-Acid Digestion,0.82,4-Acid Digestion,49,4-Acid Digestion,,,231988,Borate Fusion XRF,3.17,Borate / Peroxide Fusion ICP,2.78,4-Acid Digestion,31,4-Acid Digestion,1.02,4-Acid Digestion,0.4,4-Acid Digestion,,,14.5,4-Acid Digestion,7730,4-Acid Digestion,0.27,4-Acid Digestion,0.32,Borate / Peroxide Fusion ICP,2.63,4-Acid Digestion,238,Borate Fusion XRF,1.62,4-Acid Digestion,9.53,4-Acid Digestion,1.33,4-Acid Digestion,46,4-Acid Digestion,141,4-Acid Digestion
OREAS0045e,"Blank/lithogeochem/low-level, Ni-Cu-PGE",oxide,lateritic,magmatic Ni-Cu-PGE,yes,Archived,oreas-catalogue-2023-11-03.csv,0.311,4-Acid Digestion,67800,4-Acid Digestion,16.3,4-Acid Digestion,0.053,Pb Fire Assay,,,252,4-Acid Digestion,0.62,4-Acid Digestion,0.28,4-Acid Digestion,650,4-Acid Digestion,,,24,4-Acid Digestion,,,57,4-Acid Digestion,979,4-Acid Digestion,1.26,4-Acid Digestion,780,4-Acid Digestion,2.05,4-Acid Digestion,1.2,4-Acid Digestion,0.55,Borate / Peroxide Fusion ICP,241200,4-Acid Digestion,16.5,4-Acid Digestion,1.99,4-Acid Digestion,,,3.11,4-Acid Digestion,,,0.46,Borate / Peroxide Fusion ICP,0.099,4-Acid Digestion,,,3240,4-Acid Digestion,11,4-Acid Digestion,6.58,4-Acid Digestion,0.17,4-Acid Digestion,1560,4-Acid Digestion,550,4-Acid Digestion,2.4,4-Acid Digestion,590,4-Acid Digestion,6.8,4-Acid Digestion,9.57,4-Acid Digestion,459,Borate / Peroxide Fusion ICP,340,4-Acid Digestion,18.2,4-Acid Digestion,0.075,Pb Fire Assay,2.57,4-Acid Digestion,0.11,Pb Fire Assay,21,Borate / Peroxide Fusion ICP,,,,,,,460,4-Acid Digestion,1,4-Acid Digestion,93,4-Acid Digestion,2.97,4-Acid Digestion,187582,Borate Fusion XRF,2.13,Borate / Peroxide Fusion ICP,1.32,4-Acid Digestion,15.9,4-Acid Digestion,0.56,4-Acid Digestion,0.36,Borate / Peroxide Fusion ICP,,,12.9,4-Acid Digestion,5590,4-Acid Digestion,0.15,4-Acid Digestion,0.22,Borate / Peroxide Fusion ICP,2.41,4-Acid Digestion,329,Borate Fusion XRF,1.07,4-Acid Digestion,8.28,4-Acid Digestion,1.19,4-Acid Digestion,47,4-Acid Digestion,110,4-Acid Digestion
OREAS0045f,"Blank/lithogeochem/low-level, Ni-Cu-PGE",oxide,lateritic,magmatic Ni-Cu-PGE,yes,Current,oreas-catalogue-2023-11-03.csv,,,101600,4-Acid Digestion,9.67,4-Acid Digestion,0.019,Pb Fire Assay,,,206,4-Acid Digestion,1.2,4-Acid Digestion,0.21,4-Acid Digestion,960,4-Acid Digestion,,,29,4-Acid Digestion,,,44,4-Acid Digestion,417,4-Acid Digestion,3.65,4-Acid Digestion,363,4-Acid Digestion,2.23,4-Acid Digestion,1.33,4-Acid Digestion,0.63,4-Acid Digestion,146500,4-Acid Digestion,27,4-Acid Digestion,2.31,4-Acid Digestion,0.12,Aqua Regia Digestion (sample weights 0.15-50g),4.64,4-Acid Digestion,0.031,Aqua Regia Digestion (sample weights 0.15-50g),0.45,4-Acid Digestion,0.11,4-Acid Digestion,,,2240,4-Acid Digestion,15.7,4-Acid Digestion,20,4-Acid Digestion,0.19,4-Acid Digestion,2290,4-Acid Digestion,220,4-Acid Digestion,2.27,4-Acid Digestion,630,4-Acid Digestion,23,4-Acid Digestion,12.3,4-Acid Digestion,293,Borate Fusion XRF,300,4-Acid Digestion,14.7,4-Acid Digestion,0.057,Pb Fire Assay,3.43,4-Acid Digestion,0.038,Pb Fire Assay,32,Borate / Peroxide Fusion ICP,,,,,,,290,4-Acid Digestion,0.64,4-Acid Digestion,36,4-Acid Digestion,2.26,4-Acid Digestion,203755,Borate Fusion XRF,2.6,Borate / Peroxide Fusion ICP,2.85,4-Acid Digestion,25,4-Acid Digestion,1.66,4-Acid Digestion,0.37,4-Acid Digestion,,,9.99,4-Acid Digestion,10800,4-Acid Digestion,0.2,4-Acid Digestion,0.2,4-Acid Digestion,2.09,4-Acid Digestion,250,Borate Fusion XRF,1.27,4-Acid Digestion,10.9,4-Acid Digestion,1.25,4-Acid Digestion,35,4-Acid Digestion,172,4-Acid Digestion
OREAS0045h,"Blank/lithogeochem/low-level, Ni-Cu-PGE",oxide,lateritic,magmatic Ni-Cu-PGE,yes,Current,oreas-catalogue-2023-11-03.csv,0.092,Aqua Regia Digestion (sample weights 0.15-50g),79900,4-Acid Digestion,16.9,4-Acid Digestion,0.041,Pb Fire Assay,,,332,4-Acid Digestion,1.09,4-Acid Digestion,0.17,4-Acid Digestion,1350,4-Acid Digestion,,,24,4-Acid Digestion,,,88,4-Acid Digestion,602,4-Acid Digestion,2.29,4-Acid Digestion,767,4-Acid Digestion,2.42,4-Acid Digestion,1.44,4-Acid Digestion,0.65,4-Acid Digestion,195200,4-Acid Digestion,21,4-Acid Digestion,2.34,4-Acid Digestion,0.15,Aqua Regia Digestion (sample weights 0.15-50g),3.6,4-Acid Digestion,0.024,Aqua Regia Digestion (sample weights 0.15-50g),0.48,4-Acid Digestion,0.1,4-Acid Digestion,,,2050,4-Acid Digestion,12.4,4-Acid Digestion,13.1,4-Acid Digestion,0.21,4-Acid Digestion,2380,4-Acid Digestion,380,4-Acid Digestion,1.55,4-Acid Digestion,900,4-Acid Digestion,14.8,4-Acid Digestion,11.2,4-Acid Digestion,455,Borate Fusion XRF,230,4-Acid Digestion,11.9,4-Acid Digestion,0.128,Pb Fire Assay,2.91,4-Acid Digestion,0.087,Pb Fire Assay,23,Borate / Peroxide Fusion ICP,,,,,,,350,4-Acid Digestion,0.63,4-Acid Digestion,57,4-Acid Digestion,2.02,4-Acid Digestion,193565,Borate Fusion XRF,2.5,Borate / Peroxide Fusion ICP,1.93,4-Acid Digestion,27,4-Acid Digestion,1.08,4-Acid Digestion,0.39,4-Acid Digestion,,,7.26,4-Acid Digestion,8780,4-Acid Digestion,0.15,4-Acid Digestion,0.23,4-Acid Digestion,1.68,4-Acid Digestion,262,Borate Fusion XRF,0.99,4-Acid Digestion,10.4,4-Acid Digestion,1.44,4-Acid Digestion,40,4-Acid Digestion,131,4-Acid Digestion
OREAS0045P,Blank/lithogeochem/low-level,oxide,ferruginous soil,magmatic Ni-Cu-PGE,no,Archived,oreas-catalogue-2023-11-03.csv,0.3,Aqua Regia Digestion,68200,Borate / Peroxide Fusion ICP,13.4,4-Acid Digestion,0.055,Pb Fire Assay,,,281,Borate / Peroxide Fusion ICP,,,0.21,4-Acid Digestion,3000,Borate / Peroxide Fusion ICP,0.09,Aqua Regia Digestion,49,Borate / Peroxide Fusion ICP,,,120,4-Acid Digestion,1103,4-Acid Digestion,,,749,4-Acid Digestion,4.1,Borate / Peroxide Fusion ICP,2.2,Borate / Peroxide Fusion ICP,1.16,Borate / Peroxide Fusion ICP,192200,Borate / Peroxide Fusion ICP,,,4,Borate / Peroxide Fusion ICP,,,,,,,0.78,Borate / Peroxide Fusion ICP,,,,,3500,Borate / Peroxide Fusion ICP,25,Borate / Peroxide Fusion ICP,,,0.31,Borate / Peroxide Fusion ICP,2200,Borate / Peroxide Fusion ICP,1270,Borate / Peroxide Fusion ICP,,,804,4-Acid Digestion,24,Borate / Peroxide Fusion ICP,21,Borate / Peroxide Fusion ICP,281,Aqua Regia Digestion,454,4-Acid Digestion,22,4-Acid Digestion,0.055,Pb Fire Assay,5.42,Borate / Peroxide Fusion ICP,0.077,Pb Fire Assay,23,Borate / Peroxide Fusion ICP,,,,,,,300,Borate / Peroxide Fusion ICP,0.92,4-Acid Digestion,,,,,204200,Borate / Peroxide Fusion ICP,4.51,Borate / Peroxide Fusion ICP,3.1,Borate / Peroxide Fusion ICP,33,Borate / Peroxide Fusion ICP,,,0.69,Borate / Peroxide Fusion ICP,,,9.8,Borate / Peroxide Fusion ICP,11800,Borate / Peroxide Fusion ICP,,,0.32,Borate / Peroxide Fusion ICP,2.4,Borate / Peroxide Fusion ICP,,,,,18,Borate / Peroxide Fusion ICP,2.1,Borate / Peroxide Fusion ICP,141,4-Acid Digestion,279,Borate / Peroxide Fusion ICP
OREAS0046,"Au <1 ppm, Blank/lithogeochem/low-level",oxide,glacial till,barren,yes,Current,oreas-catalogue-2023-11-03.csv,0.025,Aqua Regia Digestion (sample weights 0.15-50g),62600,4-Acid Digestion,1.01,4-Acid Digestion,0.002,Pb Fire Assay,,,473,4-Acid Digestion,0.91,4-Acid Digestion,0.054,4-Acid Digestion,24000,4-Acid Digestion,0.059,4-Acid Digestion,36,4-Acid Digestion,,,9.83,4-Acid Digestion,46,4-Acid Digestion,0.64,4-Acid Digestion,23,4-Acid Digestion,2.03,4-Acid Digestion,1.13,4-Acid Digestion,0.89,4-Acid Digestion,26100,4-Acid Digestion,14,4-Acid Digestion,2.66,4-Acid Digestion,0.061,Aqua Regia Digestion (sample weights 0.15-50g),1.82,4-Acid Digestion,,,0.39,4-Acid Digestion,0.026,4-Acid Digestion,,,11900,4-Acid Digestion,18.9,4-Acid Digestion,10.4,4-Acid Digestion,0.15,4-Acid Digestion,9430,4-Acid Digestion,490,4-Acid Digestion,0.77,4-Acid Digestion,26100,4-Acid Digestion,4.56,4-Acid Digestion,18.5,4-Acid Digestion,31,Borate / Peroxide Fusion ICP,540,4-Acid Digestion,7.02,4-Acid Digestion,,,4.84,4-Acid Digestion,,,34,Borate / Peroxide Fusion ICP,,,,,,,,,0.1,4-Acid Digestion,8.75,4-Acid Digestion,,,339965,Borate / Peroxide Fusion ICP,3.33,Borate / Peroxide Fusion ICP,0.78,4-Acid Digestion,408,4-Acid Digestion,0.27,4-Acid Digestion,0.36,4-Acid Digestion,,,3.26,4-Acid Digestion,2070,4-Acid Digestion,0.21,4-Acid Digestion,0.15,4-Acid Digestion,0.7,4-Acid Digestion,60,Borate / Peroxide Fusion ICP,0.21,4-Acid Digestion,10.5,4-Acid Digestion,1.01,4-Acid Digestion,36,4-Acid Digestion,61,4-Acid Digestion
OREAS0460,REE,oxide,lateritic,carbonatite,yes,Current,oreas-catalogue-2023-11-03.csv,,,65500,4-Acid Digestion,53,4-Acid Digestion,,,,,815,4-Acid Digestion,2.4,4-Acid Digestion,1.44,4-Acid Digestion,7010,4-Acid Digestion,,,1853,4-Acid Digestion,,,10,4-Acid Digestion,347,4-Acid Digestion,3.78,4-Acid Digestion,42,4-Acid Digestion,18,4-Acid Digestion,4.65,4-Acid Digestion,23,4-Acid Digestion,185600,4-Acid Digestion,33,4-Acid Digestion,48,4-Acid Digestion,,,6.09,4-Acid Digestion,,,2.37,4-Acid Digestion,0.31,4-Acid Digestion,,,12500,4-Acid Digestion,1298,4-Acid Digestion,18.3,4-Acid Digestion,0.36,4-Acid Digestion,7240,4-Acid Digestion,307,4-Acid Digestion,25,4-Acid Digestion,1330,4-Acid Digestion,698,Borate / Peroxide Fusion ICP,792,4-Acid Digestion,53,Borate / Peroxide Fusion ICP,1930,4-Acid Digestion,65,4-Acid Digestion,,,240,4-Acid Digestion,,,75,Borate / Peroxide Fusion ICP,,,,,,,291,4-Acid Digestion,3.4,4-Acid Digestion,28,4-Acid Digestion,,,232783,Borate / Peroxide Fusion ICP,108,Borate / Peroxide Fusion ICP,13.3,4-Acid Digestion,306,4-Acid Digestion,11.5,4-Acid Digestion,4.6,4-Acid Digestion,,,113,4-Acid Digestion,7310,4-Acid Digestion,0.38,4-Acid Digestion,0.5,4-Acid Digestion,3.85,4-Acid Digestion,255,Borate / Peroxide Fusion ICP,3.14,4-Acid Digestion,49,4-Acid Digestion,2.64,4-Acid Digestion,117,4-Acid Digestion,218,4-Acid Digestion
OREAS0461,REE,oxide,lateritic,carbonatite,yes,Current,oreas-catalogue-2023-11-03.csv,,,59600,4-Acid Digestion,34,4-Acid Digestion,,,,,957,4-Acid Digestion,2.09,4-Acid Digestion,2.43,4-Acid Digestion,12100,4-Acid Digestion,,,3508,4-Acid Digestion,,,12.1,4-Acid Digestion,524,4-Acid Digestion,0.77,4-Acid Digestion,56,4-Acid Digestion,34,4-Acid Digestion,7.46,4-Acid Digestion,48,4-Acid Digestion,315200,4-Acid Digestion,46,4-Acid Digestion,98,4-Acid Digestion,,,7.39,4-Acid Digestion,,,4.06,4-Acid Digestion,0.57,4-Acid Digestion,,,2330,4-Acid Digestion,2476,4-Acid Digestion,12,4-Acid Digestion,0.39,4-Acid Digestion,9990,4-Acid Digestion,547,4-Acid Digestion,48,4-Acid Digestion,1780,4-Acid Digestion,1296,Borate / Peroxide Fusion ICP,1623,4-Acid Digestion,64,Borate / Peroxide Fusion ICP,3380,4-Acid Digestion,104,4-Acid Digestion,,,482,4-Acid Digestion,,,13.5,Borate / Peroxide Fusion ICP,,,,,,,475,4-Acid Digestion,2.42,4-Acid Digestion,39,4-Acid Digestion,,,147055,Borate / Peroxide Fusion ICP,220,Borate / Peroxide Fusion ICP,22,4-Acid Digestion,564,4-Acid Digestion,21,4-Acid Digestion,9.09,4-Acid Digestion,,,207,4-Acid Digestion,10600,4-Acid Digestion,0.1,4-Acid Digestion,0.7,4-Acid Digestion,4.4,4-Acid Digestion,385,Borate / Peroxide Fusion ICP,2.5,4-Acid Digestion,83,4-Acid Digestion,3.06,4-Acid Digestion,139,4-Acid Digestion,270,4-Acid Digestion
OREAS0462,REE,oxide,lateritic,carbonatite,yes,Current,oreas-catalogue-2023-11-03.csv,,,57100,4-Acid Digestion,31,4-Acid Digestion,,,,,1037,4-Acid Digestion,3.57,4-Acid Digestion,2.69,4-Acid Digestion,12500,4-Acid Digestion,,,4984,4-Acid Digestion,,,13,4-Acid Digestion,502,4-Acid Digestion,0.45,4-Acid Digestion,61,4-Acid Digestion,51,4-Acid Digestion,10.8,4-Acid Digestion,80,4-Acid Digestion,330500,4-Acid Digestion,58,4-Acid Digestion,164,4-Acid Digestion,,,7.4,4-Acid Digestion,,,6.18,4-Acid Digestion,0.75,4-Acid Digestion,,,1180,4-Acid Digestion,3669,4-Acid Digestion,10.8,4-Acid Digestion,0.53,4-Acid Digestion,10100,4-Acid Digestion,840,4-Acid Digestion,53,4-Acid Digestion,1780,4-Acid Digestion,1447,Borate / Peroxide Fusion ICP,2595,4-Acid Digestion,67,Borate / Peroxide Fusion ICP,4540,4-Acid Digestion,119,4-Acid Digestion,,,736,4-Acid Digestion,,,6.58,Borate / Peroxide Fusion ICP,,,,,,,548,4-Acid Digestion,2.17,4-Acid Digestion,51,4-Acid Digestion,,,131770,Borate / Peroxide Fusion ICP,369,Borate / Peroxide Fusion ICP,24,4-Acid Digestion,738,4-Acid Digestion,22,4-Acid Digestion,14.7,4-Acid Digestion,,,246,4-Acid Digestion,9860,4-Acid Digestion,0.083,4-Acid Digestion,1.01,4-Acid Digestion,5.79,4-Acid Digestion,380,Borate / Peroxide Fusion ICP,2.31,4-Acid Digestion,125,4-Acid Digestion,4.36,4-Acid Digestion,244,4-Acid Digestion,270,4-Acid Digestion
OREAS0463,REE,oxide,lateritic,carbonatite,yes,Current,oreas-catalogue-2023-11-03.csv,,,54700,4-Acid Digestion,31,4-Acid Digestion,,,,,1135,4-Acid Digestion,5.32,4-Acid Digestion,2.93,4-Acid Digestion,11900,4-Acid Digestion,,,6540,4-Acid Digestion,,,13.5,4-Acid Digestion,460,4-Acid Digestion,0.42,4-Acid Digestion,65,4-Acid Digestion,71,4-Acid Digestion,14.8,4-Acid Digestion,121,4-Acid Digestion,333300,4-Acid Digestion,63,Borate / Peroxide Fusion ICP,244,4-Acid Digestion,,,7.4,4-Acid Digestion,,,8.37,4-Acid Digestion,0.95,4-Acid Digestion,,,1090,4-Acid Digestion,4773,4-Acid Digestion,10.5,4-Acid Digestion,0.67,4-Acid Digestion,10100,4-Acid Digestion,1120,4-Acid Digestion,57,4-Acid Digestion,1730,4-Acid Digestion,1495,Borate / Peroxide Fusion ICP,3611,4-Acid Digestion,71,Borate / Peroxide Fusion ICP,5900,4-Acid Digestion,130,4-Acid Digestion,,,986,4-Acid Digestion,,,6.08,Borate / Peroxide Fusion ICP,,,,,,,624,4-Acid Digestion,2.14,4-Acid Digestion,66,4-Acid Digestion,,,128545,Borate / Peroxide Fusion ICP,515,Borate Fusion XRF,26,4-Acid Digestion,934,4-Acid Digestion,22,4-Acid Digestion,21,4-Acid Digestion,,,291,4-Acid Digestion,8760,4-Acid Digestion,0.094,4-Acid Digestion,1.33,4-Acid Digestion,7.55,4-Acid Digestion,360,Borate / Peroxide Fusion ICP,2.45,4-Acid Digestion,176,4-Acid Digestion,5.86,4-Acid Digestion,391,4-Acid Digestion,256,4-Acid Digestion
OREAS0464,REE,oxide,lateritic,carbonatite,yes,Current,oreas-catalogue-2023-11-03.csv,4.43,4-Acid Digestion,44700,4-Acid Digestion,33,4-Acid Digestion,,,,,1648,4-Acid Digestion,15.2,4-Acid Digestion,4.05,4-Acid Digestion,8510,4-Acid Digestion,0.52,4-Acid Digestion,15500,4-Acid Digestion,,,17,4-Acid Digestion,335,4-Acid Digestion,0.29,4-Acid Digestion,92,4-Acid Digestion,182,4-Acid Digestion,37,4-Acid Digestion,334,4-Acid Digestion,355500,4-Acid Digestion,106,Borate / Peroxide Fusion ICP,670,4-Acid Digestion,,,7.79,4-Acid Digestion,,,21,4-Acid Digestion,2.11,4-Acid Digestion,,,810,4-Acid Digestion,10600,4-Acid Digestion,8.26,4-Acid Digestion,1.57,4-Acid Digestion,8250,4-Acid Digestion,2700,4-Acid Digestion,77,4-Acid Digestion,1490,4-Acid Digestion,1903,Borate / Peroxide Fusion ICP,9590,4-Acid Digestion,82,Borate / Peroxide Fusion ICP,13600,4-Acid Digestion,205,4-Acid Digestion,,,2601,4-Acid Digestion,,,4.39,Borate / Peroxide Fusion ICP,,,,,,,983,4-Acid Digestion,1.87,4-Acid Digestion,141,4-Acid Digestion,,,95170,Borate / Peroxide Fusion ICP,1410,Borate Fusion XRF,36,4-Acid Digestion,2043,4-Acid Digestion,21,4-Acid Digestion,55,4-Acid Digestion,,,506,4-Acid Digestion,19539,Borate / Peroxide Fusion ICP,0.15,4-Acid Digestion,3.3,4-Acid Digestion,17.6,4-Acid Digestion,231,Borate / Peroxide Fusion ICP,2.37,4-Acid Digestion,449,4-Acid Digestion,14.3,4-Acid Digestion,1128,4-Acid Digestion,210,4-Acid Digestion
OREAS0465,REE,oxide,lateritic,carbonatite,yes,Current,oreas-catalogue-2023-11-03.csv,5.48,4-Acid Digestion,62100,4-Acid Digestion,,,,,,,4359,4-Acid Digestion,11.6,4-Acid Digestion,17.3,4-Acid Digestion,8720,4-Acid Digestion,1.2,4-Acid Digestion,39100,4-Acid Digestion,,,18.7,4-Acid Digestion,544,Borate / Peroxide Fusion ICP,,,128,4-Acid Digestion,215,4-Acid Digestion,47,4-Acid Digestion,282,4-Acid Digestion,295500,4-Acid Digestion,188,4-Acid Digestion,581,4-Acid Digestion,,,14.4,4-Acid Digestion,,,27,4-Acid Digestion,3.18,4-Acid Digestion,,,,,22700,4-Acid Digestion,3.04,4-Acid Digestion,1.72,4-Acid Digestion,3740,4-Acid Digestion,1980,4-Acid Digestion,98,4-Acid Digestion,,,4680,Borate / Peroxide Fusion ICP,11000,4-Acid Digestion,,,31500,4-Acid Digestion,573,4-Acid Digestion,,,3670,4-Acid Digestion,,,,,,,,,,,1941,Borate / Peroxide Fusion ICP,,,149,4-Acid Digestion,,,15332,Borate / Peroxide Fusion ICP,1414,Borate Fusion XRF,135,Borate / Peroxide Fusion ICP,5050,4-Acid Digestion,79,Borate / Peroxide Fusion ICP,57,4-Acid Digestion,,,805,4-Acid Digestion,62991,Borate / Peroxide Fusion ICP,0.087,4-Acid Digestion,3.82,4-Acid Digestion,12.6,4-Acid Digestion,534,Borate / Peroxide Fusion ICP,7.517,Borate / Peroxide Fusion ICP,478,4-Acid Digestion,14.9,4-Acid Digestion,921,4-Acid Digestion,1880,Borate / Peroxide Fusion ICP
OREAS0047,"Au <1 ppm, Blank/lithogeochem/low-level",oxide,glacial till,various ores,yes,Archived,oreas-catalogue-2023-11-03.csv,0.107,Aqua Regia Digestion (sample weights 0.15-50g),62500,4-Acid Digestion,9.57,4-Acid Digestion,0.044,Pb Fire Assay,,,485,4-Acid Digestion,1.04,4-Acid Digestion,0.17,4-Acid Digestion,23100,4-Acid Digestion,0.5,4-Acid Digestion,55,4-Acid Digestion,,,53,4-Acid Digestion,82,4-Acid Digestion,2.09,4-Acid Digestion,159,4-Acid Digestion,2.12,4-Acid Digestion,1.18,4-Acid Digestion,1.03,4-Acid Digestion,27800,4-Acid Digestion,14.1,4-Acid Digestion,3.01,4-Acid Digestion,0.075,Aqua Regia Digestion (sample weights 0.15-50g),1.87,4-Acid Digestion,,,0.41,4-Acid Digestion,0.055,4-Acid Digestion,,,11800,4-Acid Digestion,30,4-Acid Digestion,42,4-Acid Digestion,0.15,4-Acid Digestion,9790,4-Acid Digestion,510,4-Acid Digestion,12.9,4-Acid Digestion,26100,4-Acid Digestion,17,4-Acid Digestion,24,4-Acid Digestion,91,Borate / Peroxide Fusion ICP,560,4-Acid Digestion,284,4-Acid Digestion,0.044,Pb Fire Assay,6.68,4-Acid Digestion,0.029,Pb Fire Assay,38,Borate / Peroxide Fusion ICP,,,,,,,440,4-Acid Digestion,0.32,4-Acid Digestion,9.11,4-Acid Digestion,,,340199,Borate / Peroxide Fusion ICP,4.01,Borate / Peroxide Fusion ICP,4.3,4-Acid Digestion,408,4-Acid Digestion,0.42,4-Acid Digestion,0.38,4-Acid Digestion,,,3.86,4-Acid Digestion,2130,4-Acid Digestion,0.25,4-Acid Digestion,0.15,4-Acid Digestion,0.76,4-Acid Digestion,61,Borate / Peroxide Fusion ICP,0.26,4-Acid Digestion,10.7,4-Acid Digestion,1.01,4-Acid Digestion,226,4-Acid Digestion,63,4-Acid Digestion
OREAS0004Pb,Au <1 ppm,oxide,greywacke,shear-hosted orogenic gold,no,Archived,oreas-catalogue-2023-11-03.csv,,,,,,,0.049,Pb Fire Assay,,,,,,,,,,,,,,,,,,,,,,,,,,,,,,,,,,,,,,,,,,,,,,,,,,,,,,,,,,,,,,,,,,,,,,,,,,,,,,,,,,,,,,,,,,,,,,,,,,,,,,,,,,,,,,,,,,,,,,,,,,,,,,,,,,,,
OREAS0501,"Au <1 ppm, Au >1 ppm, Au-Cu ore, Cu ore",primary,quartz monzonite,porphyry copper-gold,no,Archived,oreas-catalogue-2023-11-03.csv,0.84,4-Acid Digestion,,,,,0.204,Pb Fire Assay,,,,,,,,,,,,,,,,,,,,,,,2708,4-Acid Digestion,,,,,,,,,,,,,,,,,,,,,,,,,,,,,,,,,,,,,59,4-Acid Digestion,,,,,,,,,,,,,,,,,,,,,,,,,,,3640,4-Acid Digestion,,,,,,,,,,,,,,,,,,,,,,,,,,,,,,,,,,,,,,,,,,
OREAS0501b,"Au <1 ppm, Au-Cu ore, Cu ore",primary,quartz monzonite,porphyry copper-gold,yes,Archived,oreas-catalogue-2023-11-03.csv,0.721,Aqua Regia Digestion,76800,4-Acid Digestion,17.9,4-Acid Digestion,0.248,Pb Fire Assay,,,1009,4-Acid Digestion,2.86,4-Acid Digestion,1.54,4-Acid Digestion,27100,4-Acid Digestion,,,68,4-Acid Digestion,,,15.8,4-Acid Digestion,86,4-Acid Digestion,12.2,4-Acid Digestion,2600,4-Acid Digestion,4.86,4-Acid Digestion,2.58,4-Acid Digestion,1.39,4-Acid Digestion,45400,4-Acid Digestion,19.5,4-Acid Digestion,5.4,4-Acid Digestion,0.2,Aqua Regia Digestion,2.54,4-Acid Digestion,,,0.93,4-Acid Digestion,0.21,4-Acid Digestion,,,31400,4-Acid Digestion,33,4-Acid Digestion,33,4-Acid Digestion,0.38,4-Acid Digestion,14800,4-Acid Digestion,546,4-Acid Digestion,99,4-Acid Digestion,20800,4-Acid Digestion,18,4-Acid Digestion,31,4-Acid Digestion,38,Aqua Regia Digestion,1020,4-Acid Digestion,23,4-Acid Digestion,,,7.9,4-Acid Digestion,,,126,Aqua Regia Digestion,0.003,Aqua Regia Digestion,,,,,3540,4-Acid Digestion,0.87,4-Acid Digestion,12.9,4-Acid Digestion,2.78,Aqua Regia Digestion,,,,,5.58,4-Acid Digestion,338,4-Acid Digestion,1.38,4-Acid Digestion,0.79,4-Acid Digestion,0.078,Aqua Regia Digestion,18,4-Acid Digestion,4660,4-Acid Digestion,0.9,4-Acid Digestion,0.36,4-Acid Digestion,4.86,4-Acid Digestion,110,Aqua Regia Digestion,2.34,Aqua Regia Digestion,25,4-Acid Digestion,2.49,4-Acid Digestion,89,4-Acid Digestion,77,4-Acid Digestion
OREAS0501c,"Au <1 ppm, Au-Cu ore, Cu ore",primary,quartz monzonite,porphyry copper-gold,yes,Archived,oreas-catalogue-2023-11-03.csv,0.444,Aqua Regia Digestion,74900,4-Acid Digestion,24,4-Acid Digestion,0.221,Pb Fire Assay,,,1044,4-Acid Digestion,2.94,4-Acid Digestion,0.69,4-Acid Digestion,26400,4-Acid Digestion,0.18,4-Acid Digestion,69,4-Acid Digestion,,,15.1,4-Acid Digestion,80,4-Acid Digestion,11.7,4-Acid Digestion,2760,4-Acid Digestion,4.63,4-Acid Digestion,2.62,4-Acid Digestion,,,44500,4-Acid Digestion,19.1,4-Acid Digestion,5.04,4-Acid Digestion,,,2.6,4-Acid Digestion,,,0.93,4-Acid Digestion,0.075,4-Acid Digestion,,,32200,4-Acid Digestion,35,4-Acid Digestion,34,4-Acid Digestion,0.36,4-Acid Digestion,15100,4-Acid Digestion,550,4-Acid Digestion,97,4-Acid Digestion,20200,4-Acid Digestion,18.4,4-Acid Digestion,30,4-Acid Digestion,58,Aqua Regia Digestion,1010,4-Acid Digestion,22,4-Acid Digestion,,,7.91,4-Acid Digestion,,,134,Aqua Regia Digestion,,,,,,,3470,4-Acid Digestion,2.27,4-Acid Digestion,12.9,4-Acid Digestion,2.07,4-Acid Digestion,,,4.38,Aqua Regia Digestion,3.38,4-Acid Digestion,322,4-Acid Digestion,1.32,4-Acid Digestion,0.8,4-Acid Digestion,,,18.9,4-Acid Digestion,4800,4-Acid Digestion,0.97,4-Acid Digestion,0.36,4-Acid Digestion,5.13,4-Acid Digestion,110,Aqua Regia Digestion,4.48,4-Acid Digestion,25,4-Acid Digestion,2.42,4-Acid Digestion,81,4-Acid Digestion,81,4-Acid Digestion
OREAS0501d,"Au <1 ppm, Au-Cu ore, Cu ore",primary,quartz monzonite,porphyry copper-gold,yes,Current,oreas-catalogue-2023-11-03.csv,0.649,Aqua Regia Digestion,76900,4-Acid Digestion,15.1,4-Acid Digestion,0.232,Pb Fire Assay,,,1032,4-Acid Digestion,2.65,4-Acid Digestion,1.26,4-Acid Digestion,18500,4-Acid Digestion,0.3,4-Acid Digestion,73,4-Acid Digestion,,,9.57,4-Acid Digestion,45,4-Acid Digestion,10.7,4-Acid Digestion,2720,4-Acid Digestion,3.76,4-Acid Digestion,1.49,4-Acid Digestion,1.44,4-Acid Digestion,33700,4-Acid Digestion,21,4-Acid Digestion,5.89,4-Acid Digestion,,,2,4-Acid Digestion,,,0.62,4-Acid Digestion,0.086,4-Acid Digestion,,,30100,4-Acid Digestion,35,4-Acid Digestion,51,4-Acid Digestion,0.19,4-Acid Digestion,8270,4-Acid Digestion,370,4-Acid Digestion,95,4-Acid Digestion,20700,4-Acid Digestion,12.2,4-Acid Digestion,33,4-Acid Digestion,20,Aqua Regia Digestion,870,4-Acid Digestion,25,4-Acid Digestion,,,8.37,4-Acid Digestion,,,94,Aqua Regia Digestion,0.049,4-Acid Digestion,,,,,3800,4-Acid Digestion,2.25,4-Acid Digestion,9.47,4-Acid Digestion,,,,,3.13,Aqua Regia Digestion,4.86,4-Acid Digestion,212,4-Acid Digestion,1.09,4-Acid Digestion,0.76,4-Acid Digestion,0.2,Aqua Regia Digestion,14,4-Acid Digestion,3590,4-Acid Digestion,0.91,4-Acid Digestion,0.19,4-Acid Digestion,3.88,4-Acid Digestion,65,Aqua Regia Digestion,8.56,4-Acid Digestion,15.7,4-Acid Digestion,1.22,4-Acid Digestion,90,4-Acid Digestion,62,4-Acid Digestion
OREAS0502,"Au <1 ppm, Au >1 ppm, Au-Cu ore, Cu ore",primary,quartz monzonite,porphyry copper-gold,no,Archived,oreas-catalogue-2023-11-03.csv,2.14,4-Acid Digestion,,,,,0.491,Pb Fire Assay,,,,,,,,,,,,,,,,,,,,,,,7549,4-Acid Digestion,,,,,,,,,,,,,,,,,,,,,,,,,,,,,,,,,,,,,274,4-Acid Digestion,,,,,,,,,,,,,,,,,,,,,,,,,,,9210,4-Acid Digestion,,,,,,,,,,,,,,,,,,,,,,,,,,,,,,,,,,,,,,,,,,
OREAS0502b,"Au <1 ppm, Au-Cu ore, Cu ore",primary,quartz monzonite,porphyry copper-gold,yes,Archived,oreas-catalogue-2023-11-03.csv,2.01,Aqua Regia Digestion,74700,4-Acid Digestion,19.1,4-Acid Digestion,0.494,Pb Fire Assay,,,928,4-Acid Digestion,2.57,4-Acid Digestion,5.14,4-Acid Digestion,27100,4-Acid Digestion,,,61,4-Acid Digestion,,,20,4-Acid Digestion,84,4-Acid Digestion,10.3,4-Acid Digestion,7730,4-Acid Digestion,,,2.43,4-Acid Digestion,1.29,4-Acid Digestion,55700,4-Acid Digestion,18.6,4-Acid Digestion,4.95,4-Acid Digestion,0.22,Aqua Regia Digestion,2.27,4-Acid Digestion,,,0.85,4-Acid Digestion,0.6,4-Acid Digestion,,,30600,4-Acid Digestion,30,4-Acid Digestion,31,4-Acid Digestion,0.34,4-Acid Digestion,15400,4-Acid Digestion,550,4-Acid Digestion,238,4-Acid Digestion,20600,4-Acid Digestion,16.2,4-Acid Digestion,27,4-Acid Digestion,34,Aqua Regia Digestion,1000,4-Acid Digestion,32,4-Acid Digestion,,,7.13,4-Acid Digestion,,,106,Aqua Regia Digestion,0.005,Aqua Regia Digestion,,,,,9500,4-Acid Digestion,1.66,4-Acid Digestion,13.2,4-Acid Digestion,8.47,4-Acid Digestion,,,,,11.1,4-Acid Digestion,350,4-Acid Digestion,1.17,4-Acid Digestion,0.74,4-Acid Digestion,0.16,Aqua Regia Digestion,15.8,4-Acid Digestion,4400,4-Acid Digestion,0.8,4-Acid Digestion,0.33,4-Acid Digestion,4.28,4-Acid Digestion,114,Aqua Regia Digestion,3.43,4-Acid Digestion,23,4-Acid Digestion,2.3,4-Acid Digestion,134,4-Acid Digestion,71,4-Acid Digestion
OREAS0502c,"Au <1 ppm, Au-Cu ore, Cu ore",primary,quartz monzonite,porphyry copper-gold,yes,Archived,oreas-catalogue-2023-11-03.csv,0.796,Aqua Regia Digestion,73700,4-Acid Digestion,57,4-Acid Digestion,0.488,Pb Fire Assay,,,1028,4-Acid Digestion,2.75,4-Acid Digestion,0.67,4-Acid Digestion,26100,4-Acid Digestion,0.35,4-Acid Digestion,67,4-Acid Digestion,,,14.4,4-Acid Digestion,68,4-Acid Digestion,10.8,4-Acid Digestion,7830,4-Acid Digestion,4.45,4-Acid Digestion,2.49,4-Acid Digestion,1.36,4-Acid Digestion,49200,4-Acid Digestion,18.5,4-Acid Digestion,4.94,4-Acid Digestion,,,2.48,4-Acid Digestion,,,0.88,4-Acid Digestion,0.089,4-Acid Digestion,,,31700,4-Acid Digestion,33,4-Acid Digestion,32,4-Acid Digestion,0.35,4-Acid Digestion,15000,4-Acid Digestion,530,4-Acid Digestion,226,4-Acid Digestion,19800,4-Acid Digestion,17.5,4-Acid Digestion,29,4-Acid Digestion,36,Aqua Regia Digestion,990,4-Acid Digestion,24,4-Acid Digestion,,,7.66,4-Acid Digestion,,,124,Aqua Regia Digestion,0.005,4-Acid Digestion,,,,,8260,4-Acid Digestion,6.37,4-Acid Digestion,12.9,4-Acid Digestion,3.4,4-Acid Digestion,,,4.34,Aqua Regia Digestion,3.4,4-Acid Digestion,327,4-Acid Digestion,1.24,4-Acid Digestion,0.76,4-Acid Digestion,0.47,Aqua Regia Digestion,17.6,4-Acid Digestion,4600,4-Acid Digestion,0.9,4-Acid Digestion,0.35,4-Acid Digestion,4.82,4-Acid Digestion,110,Aqua Regia Digestion,4.53,4-Acid Digestion,24,4-Acid Digestion,2.31,4-Acid Digestion,109,4-Acid Digestion,78,4-Acid Digestion
OREAS0502d,"Au <1 ppm, Au-Cu ore, Cu ore",primary,granodiorite,porphyry copper-gold,yes,Current,oreas-catalogue-2023-11-03.csv,1.7,Aqua Regia Digestion,77000,4-Acid Digestion,40,4-Acid Digestion,0.499,Pb Fire Assay,,,811,4-Acid Digestion,2.07,4-Acid Digestion,2.2,4-Acid Digestion,19300,4-Acid Digestion,0.96,4-Acid Digestion,56,4-Acid Digestion,,,15.2,4-Acid Digestion,40,4-Acid Digestion,7.51,4-Acid Digestion,7760,4-Acid Digestion,3.06,4-Acid Digestion,1.37,4-Acid Digestion,1.11,4-Acid Digestion,37000,4-Acid Digestion,18.3,4-Acid Digestion,4.57,4-Acid Digestion,0.097,Aqua Regia Digestion,1.84,4-Acid Digestion,0.062,Aqua Regia Digestion,0.52,4-Acid Digestion,0.45,4-Acid Digestion,,,29800,4-Acid Digestion,28,4-Acid Digestion,38,4-Acid Digestion,0.19,4-Acid Digestion,9290,4-Acid Digestion,370,4-Acid Digestion,249,4-Acid Digestion,20400,4-Acid Digestion,9.72,4-Acid Digestion,26,4-Acid Digestion,19.9,Aqua Regia Digestion,870,4-Acid Digestion,82,4-Acid Digestion,,,6.5,4-Acid Digestion,,,70,Aqua Regia Digestion,0.073,4-Acid Digestion,,,,,11900,4-Acid Digestion,4.75,4-Acid Digestion,9.76,4-Acid Digestion,7.01,4-Acid Digestion,,,,,4.06,4-Acid Digestion,299,4-Acid Digestion,0.83,4-Acid Digestion,0.59,4-Acid Digestion,0.96,Aqua Regia Digestion,9.72,4-Acid Digestion,3220,4-Acid Digestion,0.76,4-Acid Digestion,0.2,4-Acid Digestion,2.93,4-Acid Digestion,70,Aqua Regia Digestion,8.62,4-Acid Digestion,13.7,4-Acid Digestion,1.19,4-Acid Digestion,305,4-Acid Digestion,59,4-Acid Digestion
OREAS0503,"Au >1 ppm, Au-Cu ore, Cu ore",primary,quartz monzonite,porphyry copper-gold,no,Archived,oreas-catalogue-2023-11-03.csv,1.63,4-Acid Digestion,,,,,0.687,Pb Fire Assay,,,,,,,,,,,,,,,,,,,,,,,5658,4-Acid Digestion,,,,,,,,,,,,,,,,,,,,,,,,,,,,,,,,,,,,,390,4-Acid Digestion,,,,,,,,,,,,,,,,,,,,,,,,,,,7240,4-Acid Digestion,,,,,,,,,,,,,,,,,,,,,,,,,,,,,,,,,,,,,,,,,,
OREAS0503b,"Au <1 ppm, Au-Cu ore, Cu ore",primary,quartz monzonite,porphyry copper-gold,yes,Archived,oreas-catalogue-2023-11-03.csv,1.46,Aqua Regia Digestion,74500,4-Acid Digestion,18.9,4-Acid Digestion,0.695,Pb Fire Assay,,,932,4-Acid Digestion,2.51,4-Acid Digestion,2.61,4-Acid Digestion,27300,4-Acid Digestion,,,59,4-Acid Digestion,,,17.1,4-Acid Digestion,84,4-Acid Digestion,9.94,4-Acid Digestion,5310,4-Acid Digestion,4.42,4-Acid Digestion,2.41,4-Acid Digestion,1.26,4-Acid Digestion,54300,4-Acid Digestion,18.4,4-Acid Digestion,4.8,4-Acid Digestion,0.21,Aqua Regia Digestion,2.25,4-Acid Digestion,,,0.85,4-Acid Digestion,0.39,4-Acid Digestion,,,30700,4-Acid Digestion,30,4-Acid Digestion,31,4-Acid Digestion,0.34,4-Acid Digestion,15400,4-Acid Digestion,553,4-Acid Digestion,319,4-Acid Digestion,20400,4-Acid Digestion,16,4-Acid Digestion,27,4-Acid Digestion,35,Aqua Regia Digestion,1000,4-Acid Digestion,24,4-Acid Digestion,,,7.16,4-Acid Digestion,,,106,Aqua Regia Digestion,0.005,Aqua Regia Digestion,,,,,6670,4-Acid Digestion,0.89,4-Acid Digestion,13.1,4-Acid Digestion,6.61,4-Acid Digestion,,,,,7.52,4-Acid Digestion,369,4-Acid Digestion,1.21,4-Acid Digestion,0.72,4-Acid Digestion,0.19,Aqua Regia Digestion,15.6,4-Acid Digestion,4400,4-Acid Digestion,0.81,4-Acid Digestion,0.35,4-Acid Digestion,4.2,4-Acid Digestion,114,Aqua Regia Digestion,3.39,4-Acid Digestion,23,4-Acid Digestion,2.33,4-Acid Digestion,92,4-Acid Digestion,71,4-Acid Digestion
OREAS0503c,"Au <1 ppm, Au-Cu ore, Cu ore",primary,quartz monzonite,porphyry copper-gold,yes,Archived,oreas-catalogue-2023-11-03.csv,0.826,Aqua Regia Digestion,73700,4-Acid Digestion,34,4-Acid Digestion,0.698,Pb Fire Assay,,,985,4-Acid Digestion,2.65,4-Acid Digestion,0.6,4-Acid Digestion,26300,4-Acid Digestion,0.22,4-Acid Digestion,63,4-Acid Digestion,,,14.6,4-Acid Digestion,68,4-Acid Digestion,10.3,4-Acid Digestion,5380,4-Acid Digestion,4.21,4-Acid Digestion,2.37,4-Acid Digestion,1.26,4-Acid Digestion,51700,4-Acid Digestion,18.5,4-Acid Digestion,4.75,4-Acid Digestion,,,2.4,4-Acid Digestion,,,0.85,4-Acid Digestion,0.086,4-Acid Digestion,,,31800,4-Acid Digestion,32,4-Acid Digestion,31,4-Acid Digestion,0.34,4-Acid Digestion,15000,4-Acid Digestion,540,4-Acid Digestion,318,4-Acid Digestion,19900,4-Acid Digestion,16.6,4-Acid Digestion,28,4-Acid Digestion,37,Aqua Regia Digestion,990,4-Acid Digestion,21,4-Acid Digestion,,,7.26,4-Acid Digestion,,,116,Aqua Regia Digestion,0.005,4-Acid Digestion,,,,,5860,4-Acid Digestion,3.6,4-Acid Digestion,13.2,4-Acid Digestion,3.31,4-Acid Digestion,,,4.07,Aqua Regia Digestion,3.38,4-Acid Digestion,336,4-Acid Digestion,1.19,4-Acid Digestion,0.73,4-Acid Digestion,0.37,Aqua Regia Digestion,16.5,4-Acid Digestion,4530,4-Acid Digestion,0.86,4-Acid Digestion,0.33,4-Acid Digestion,4.47,4-Acid Digestion,113,Aqua Regia Digestion,4.4,4-Acid Digestion,23,4-Acid Digestion,2.24,4-Acid Digestion,87,4-Acid Digestion,75,4-Acid Digestion
OREAS0503d,"Au <1 ppm, Au-Cu ore, Cu ore",primary,quartz monzonite,porphyry copper-gold,yes,Archived,oreas-catalogue-2023-11-03.csv,1.32,Aqua Regia Digestion,75000,4-Acid Digestion,87,4-Acid Digestion,0.666,Pb Fire Assay,,,1001,4-Acid Digestion,2.93,4-Acid Digestion,1.41,4-Acid Digestion,26400,4-Acid Digestion,0.22,4-Acid Digestion,68,4-Acid Digestion,,,16.7,4-Acid Digestion,64,4-Acid Digestion,11.2,4-Acid Digestion,5240,4-Acid Digestion,4.63,4-Acid Digestion,2.66,4-Acid Digestion,1.29,4-Acid Digestion,48800,4-Acid Digestion,18.5,4-Acid Digestion,5.18,4-Acid Digestion,0.15,Aqua Regia Digestion,2.72,4-Acid Digestion,,,0.92,4-Acid Digestion,0.094,4-Acid Digestion,,,31300,4-Acid Digestion,34,4-Acid Digestion,29,4-Acid Digestion,0.36,4-Acid Digestion,14100,4-Acid Digestion,530,4-Acid Digestion,348,4-Acid Digestion,20400,4-Acid Digestion,20,4-Acid Digestion,30,4-Acid Digestion,31,Aqua Regia Digestion,1080,4-Acid Digestion,21,4-Acid Digestion,,,7.96,4-Acid Digestion,,,120,Aqua Regia Digestion,0.246,4-Acid Digestion,,,,,7980,4-Acid Digestion,3.49,4-Acid Digestion,12.5,4-Acid Digestion,3.29,4-Acid Digestion,,,4.54,Aqua Regia Digestion,3.47,4-Acid Digestion,363,4-Acid Digestion,1.46,4-Acid Digestion,0.79,4-Acid Digestion,0.3,Aqua Regia Digestion,17,4-Acid Digestion,4860,4-Acid Digestion,0.92,4-Acid Digestion,0.36,4-Acid Digestion,4.63,4-Acid Digestion,104,Aqua Regia Digestion,3.47,4-Acid Digestion,24,4-Acid Digestion,2.32,4-Acid Digestion,75,4-Acid Digestion,89,4-Acid Digestion
OREAS0503e,"Au <1 ppm, Au-Cu ore, Cu ore",primary,granodiorite,porphyry copper-gold,yes,Current,oreas-catalogue-2023-11-03.csv,1.49,Aqua Regia Digestion,75500,4-Acid Digestion,29,4-Acid Digestion,0.709,Pb Fire Assay,,,926,4-Acid Digestion,2.34,4-Acid Digestion,1.86,4-Acid Digestion,19500,4-Acid Digestion,0.75,4-Acid Digestion,67,4-Acid Digestion,,,16.3,4-Acid Digestion,46,4-Acid Digestion,9.33,4-Acid Digestion,5310,4-Acid Digestion,3.5,4-Acid Digestion,1.44,4-Acid Digestion,1.29,4-Acid Digestion,41100,4-Acid Digestion,19.4,4-Acid Digestion,5.5,4-Acid Digestion,0.18,4-Acid Digestion,1.83,4-Acid Digestion,0.065,Aqua Regia Digestion,0.58,4-Acid Digestion,0.38,4-Acid Digestion,,,29500,4-Acid Digestion,33,4-Acid Digestion,46,4-Acid Digestion,0.19,4-Acid Digestion,9170,4-Acid Digestion,430,4-Acid Digestion,343,4-Acid Digestion,20100,4-Acid Digestion,11,4-Acid Digestion,31,4-Acid Digestion,46,Aqua Regia Digestion,880,4-Acid Digestion,78,4-Acid Digestion,,,7.83,4-Acid Digestion,,,86,Aqua Regia Digestion,0.016,4-Acid Digestion,,,,,8750,4-Acid Digestion,236,4-Acid Digestion,9.66,4-Acid Digestion,6.03,4-Acid Digestion,,,,,4.51,4-Acid Digestion,229,4-Acid Digestion,0.97,4-Acid Digestion,0.69,4-Acid Digestion,0.79,Aqua Regia Digestion,12.3,4-Acid Digestion,3510,4-Acid Digestion,0.82,4-Acid Digestion,0.2,4-Acid Digestion,3.47,4-Acid Digestion,71,Aqua Regia Digestion,10.6,4-Acid Digestion,14.9,4-Acid Digestion,1.18,4-Acid Digestion,261,4-Acid Digestion,57,4-Acid Digestion
OREAS0504,"Au >1 ppm, Au-Cu ore, Cu ore",primary,quartz monzonite,porphyry copper-gold,no,Archived,oreas-catalogue-2023-11-03.csv,3.13,4-Acid Digestion,,,,,1.48,Pb Fire Assay,,,,,,,,,,,,,,,,,,,,,,,11371,4-Acid Digestion,,,,,,,,,,,,,,,,,,,,,,,,,,,,,,,,,,,,,643,4-Acid Digestion,,,,,,,,,,,,,,,,,,,,,,,,,,,13700,4-Acid Digestion,,,,,,,,,,,,,,,,,,,,,,,,,,,,,,,,,,,,,,,,,,
OREAS0504b,"Au >1 ppm, Au-Cu ore, Cu ore",primary,quartz monzonite,porphyry copper-gold,yes,Archived,oreas-catalogue-2023-11-03.csv,2.98,Aqua Regia Digestion,69100,4-Acid Digestion,10.3,4-Acid Digestion,1.61,Pb Fire Assay,,,711,4-Acid Digestion,1.57,4-Acid Digestion,4.92,4-Acid Digestion,27400,4-Acid Digestion,,,39,4-Acid Digestion,,,21,4-Acid Digestion,70,4-Acid Digestion,5.03,4-Acid Digestion,11100,4-Acid Digestion,3.29,4-Acid Digestion,1.82,4-Acid Digestion,0.95,4-Acid Digestion,73300,4-Acid Digestion,16.7,4-Acid Digestion,3.46,4-Acid Digestion,0.21,Aqua Regia Digestion,1.82,4-Acid Digestion,,,0.65,4-Acid Digestion,0.73,4-Acid Digestion,,,29300,4-Acid Digestion,19.6,4-Acid Digestion,23,4-Acid Digestion,0.28,4-Acid Digestion,16600,4-Acid Digestion,540,4-Acid Digestion,499,4-Acid Digestion,20200,4-Acid Digestion,10,4-Acid Digestion,17.7,4-Acid Digestion,30,Aqua Regia Digestion,960,4-Acid Digestion,26,4-Acid Digestion,,,4.55,4-Acid Digestion,,,51,Aqua Regia Digestion,0.01,4-Acid Digestion,,,,,13100,4-Acid Digestion,1.19,4-Acid Digestion,14.5,4-Acid Digestion,12.4,4-Acid Digestion,,,,,11.4,4-Acid Digestion,423,4-Acid Digestion,0.68,4-Acid Digestion,0.54,4-Acid Digestion,0.38,Aqua Regia Digestion,8.27,4-Acid Digestion,3640,4-Acid Digestion,0.49,4-Acid Digestion,0.26,4-Acid Digestion,2.33,4-Acid Digestion,128,Aqua Regia Digestion,3.13,4-Acid Digestion,17.7,4-Acid Digestion,1.82,4-Acid Digestion,108,4-Acid Digestion,60,4-Acid Digestion
OREAS0504c,"Au >1 ppm, Au-Cu ore, Cu ore",primary,quartz monzonite,porphyry copper-gold,yes,Archived,oreas-catalogue-2023-11-03.csv,4.19,Aqua Regia Digestion,70700,4-Acid Digestion,35,4-Acid Digestion,1.48,Pb Fire Assay,,,850,4-Acid Digestion,2.31,4-Acid Digestion,2.26,4-Acid Digestion,25200,4-Acid Digestion,,,50,4-Acid Digestion,,,16.2,4-Acid Digestion,58,4-Acid Digestion,8.16,4-Acid Digestion,11100,4-Acid Digestion,3.76,4-Acid Digestion,2.11,4-Acid Digestion,1.03,4-Acid Digestion,60800,4-Acid Digestion,17.2,4-Acid Digestion,4.14,4-Acid Digestion,0.16,Aqua Regia Digestion,2.21,4-Acid Digestion,0.064,Aqua Regia Digestion,0.75,4-Acid Digestion,0.24,4-Acid Digestion,,,31600,4-Acid Digestion,26,4-Acid Digestion,26,4-Acid Digestion,0.3,4-Acid Digestion,14300,4-Acid Digestion,510,4-Acid Digestion,512,4-Acid Digestion,20400,4-Acid Digestion,14.2,4-Acid Digestion,22,4-Acid Digestion,41,Aqua Regia Digestion,940,4-Acid Digestion,60,4-Acid Digestion,,,5.96,4-Acid Digestion,,,87,Aqua Regia Digestion,0.353,4-Acid Digestion,,,,,11100,4-Acid Digestion,1.62,4-Acid Digestion,12.6,4-Acid Digestion,7.39,4-Acid Digestion,,,3.49,Aqua Regia Digestion,5.42,4-Acid Digestion,360,4-Acid Digestion,1.06,4-Acid Digestion,0.64,4-Acid Digestion,0.45,Aqua Regia Digestion,12.6,4-Acid Digestion,4030,4-Acid Digestion,0.7,4-Acid Digestion,0.31,4-Acid Digestion,3.64,4-Acid Digestion,108,Aqua Regia Digestion,2.95,4-Acid Digestion,20,4-Acid Digestion,2,4-Acid Digestion,106,4-Acid Digestion,72,4-Acid Digestion
