Repository: zebhall/OREAS-Catalogue-Info

File: output_processed_OREAS_catalogue_20231103.csv (part 8 of 12)
ID,Group,Type,Matrix,Mineralisation Style,SuperCRM,Status,Catalogue File Name,Ag,Ag Method,Al,Al Method,As,As Method,Au,Au Method,B,B Method,Ba,Ba Method,Be,Be Method,Bi,Bi Method,Ca,Ca Method,Cd,Cd Method,Ce,Ce Method,Cl,Cl Method,Co,Co Method,Cr,Cr Method,Cs,Cs Method,Cu,Cu Method,Dy,Dy Method,Er,Er Method,Eu,Eu Method,Fe,Fe Method,Ga,Ga Method,Gd,Gd Method,Ge,Ge Method,Hf,Hf Method,Hg,Hg Method,Ho,Ho Method,In,In Method,Ir,Ir Method,K,K Method,La,La Method,Li,Li Method,Lu,Lu Method,Mg,Mg Method,Mn,Mn Method,Mo,Mo Method,Na,Na Method,Nb,Nb Method,Nd,Nd Method,Ni,Ni Method,P,P Method,Pb,Pb Method,Pd,Pd Method,Pr,Pr Method,Pt,Pt Method,Rb,Rb Method,Re,Re Method,Rh,Rh Method,Ru,Ru Method,S,S Method,Sb,Sb Method,Sc,Sc Method,Se,Se Method,Si,Si Method,Sm,Sm Method,Sn,Sn Method,Sr,Sr Method,Ta,Ta Method,Tb,Tb Method,Te,Te Method,Th,Th Method,Ti,Ti Method,Tl,Tl Method,Tm,Tm Method,U,U Method,V,V Method,W,W Method,Y,Y Method,Yb,Yb Method,Zn,Zn Method,Zr,Zr Method
OREAS0504d,"Au >1 ppm, Au-Cu ore, Cu ore",primary,granodiorite,porphyry copper-gold,yes,Current,oreas-catalogue-2023-11-03.csv,2.64,Aqua Regia Digestion,73600,4-Acid Digestion,50,4-Acid Digestion,1.46,Pb Fire Assay,,,816,4-Acid Digestion,2.07,4-Acid Digestion,3.16,4-Acid Digestion,20100,4-Acid Digestion,1.3,4-Acid Digestion,55,4-Acid Digestion,,,22,4-Acid Digestion,41,4-Acid Digestion,7.59,4-Acid Digestion,11000,4-Acid Digestion,3.23,4-Acid Digestion,1.45,4-Acid Digestion,1.16,4-Acid Digestion,45700,4-Acid Digestion,18.1,4-Acid Digestion,4.77,4-Acid Digestion,0.13,Aqua Regia Digestion,1.86,4-Acid Digestion,0.096,Aqua Regia Digestion,0.55,4-Acid Digestion,0.73,4-Acid Digestion,,,29700,4-Acid Digestion,28,4-Acid Digestion,40,4-Acid Digestion,0.2,4-Acid Digestion,9800,4-Acid Digestion,380,4-Acid Digestion,507,4-Acid Digestion,20500,4-Acid Digestion,9.77,4-Acid Digestion,27,4-Acid Digestion,34,Aqua Regia Digestion,870,4-Acid Digestion,116,4-Acid Digestion,,,6.63,4-Acid Digestion,,,70,Aqua Regia Digestion,0.11,4-Acid Digestion,,,,,17200,4-Acid Digestion,5.52,4-Acid Digestion,9.74,4-Acid Digestion,11.8,4-Acid Digestion,,,,,4.22,4-Acid Digestion,279,4-Acid Digestion,0.84,4-Acid Digestion,0.62,4-Acid Digestion,1.6,Aqua Regia Digestion,10,4-Acid Digestion,3260,4-Acid Digestion,0.72,4-Acid Digestion,0.2,4-Acid Digestion,2.94,4-Acid Digestion,73,Aqua Regia Digestion,8.79,4-Acid Digestion,14.2,4-Acid Digestion,1.23,4-Acid Digestion,446,4-Acid Digestion,59,4-Acid Digestion
OREAS0505,"Au <1 ppm, Au-Cu ore, Cu ore",primary,quartz monzonite,porphyry copper-gold,yes,Archived,oreas-catalogue-2023-11-03.csv,1.53,Aqua Regia Digestion,74500,4-Acid Digestion,30,4-Acid Digestion,0.555,Pb Fire Assay,,,1011,4-Acid Digestion,2.42,4-Acid Digestion,2.52,4-Acid Digestion,17800,4-Acid Digestion,0.3,4-Acid Digestion,67,4-Acid Digestion,,,8.39,4-Acid Digestion,42,4-Acid Digestion,9.7,4-Acid Digestion,3210,4-Acid Digestion,3.74,4-Acid Digestion,1.43,4-Acid Digestion,1.2,4-Acid Digestion,33400,4-Acid Digestion,19.6,4-Acid Digestion,5.63,4-Acid Digestion,0.12,Aqua Regia Digestion,1.93,4-Acid Digestion,,,0.61,4-Acid Digestion,0.1,4-Acid Digestion,,,31500,4-Acid Digestion,32,4-Acid Digestion,46,4-Acid Digestion,0.18,4-Acid Digestion,7710,4-Acid Digestion,360,4-Acid Digestion,66,4-Acid Digestion,21400,4-Acid Digestion,11.7,4-Acid Digestion,31,4-Acid Digestion,16.3,Aqua Regia Digestion,860,4-Acid Digestion,27,4-Acid Digestion,,,8.14,4-Acid Digestion,,,92,Aqua Regia Digestion,0.054,4-Acid Digestion,,,,,4460,4-Acid Digestion,3.5,4-Acid Digestion,8.81,4-Acid Digestion,4.39,4-Acid Digestion,,,3.55,Aqua Regia Digestion,4.94,4-Acid Digestion,253,4-Acid Digestion,1.02,4-Acid Digestion,0.75,4-Acid Digestion,0.54,Aqua Regia Digestion,12.9,4-Acid Digestion,3400,4-Acid Digestion,0.86,4-Acid Digestion,0.2,4-Acid Digestion,3.66,4-Acid Digestion,65,Aqua Regia Digestion,8.49,4-Acid Digestion,15.1,4-Acid Digestion,1.17,4-Acid Digestion,88,4-Acid Digestion,63,4-Acid Digestion
OREAS0505b,"Au <1 ppm, Au-Cu ore, Cu ore",primary,quartz monzonite,porphyry copper-gold,yes,Current,oreas-catalogue-2023-11-03.csv,1.28,Aqua Regia Digestion,75200,4-Acid Digestion,9.45,4-Acid Digestion,0.554,Pb Fire Assay,,,955,4-Acid Digestion,2.37,4-Acid Digestion,0.72,4-Acid Digestion,18700,4-Acid Digestion,0.29,4-Acid Digestion,68,4-Acid Digestion,,,9.18,4-Acid Digestion,58,4-Acid Digestion,9.54,4-Acid Digestion,3200,4-Acid Digestion,3.3,4-Acid Digestion,1.36,4-Acid Digestion,1.36,4-Acid Digestion,30400,4-Acid Digestion,19.7,4-Acid Digestion,5.2,4-Acid Digestion,0.1,Aqua Regia Digestion,2.04,4-Acid Digestion,0.021,Aqua Regia Digestion,0.54,4-Acid Digestion,0.081,4-Acid Digestion,,,31900,4-Acid Digestion,34,4-Acid Digestion,47,4-Acid Digestion,0.19,4-Acid Digestion,7890,4-Acid Digestion,420,4-Acid Digestion,68,4-Acid Digestion,21100,4-Acid Digestion,11.9,4-Acid Digestion,28,4-Acid Digestion,39,Aqua Regia Digestion,860,4-Acid Digestion,50,4-Acid Digestion,,,7.8,4-Acid Digestion,,,89,Aqua Regia Digestion,0.023,4-Acid Digestion,,,,,5370,4-Acid Digestion,10.1,4-Acid Digestion,8.58,4-Acid Digestion,3.98,4-Acid Digestion,,,,,4.41,4-Acid Digestion,266,4-Acid Digestion,1.05,4-Acid Digestion,0.69,4-Acid Digestion,0.16,Aqua Regia Digestion,12.3,4-Acid Digestion,3370,4-Acid Digestion,0.82,4-Acid Digestion,0.18,4-Acid Digestion,3.4,4-Acid Digestion,71,Aqua Regia Digestion,9.12,4-Acid Digestion,14.9,4-Acid Digestion,1.17,4-Acid Digestion,98,4-Acid Digestion,68,4-Acid Digestion
OREAS0506,"Au <1 ppm, Au-Cu ore, Cu ore",primary,quartz monzonite,porphyry copper-gold,yes,Current,oreas-catalogue-2023-11-03.csv,1.82,Aqua Regia Digestion,75700,4-Acid Digestion,38,4-Acid Digestion,0.364,Pb Fire Assay,,,1022,4-Acid Digestion,2.4,4-Acid Digestion,2.75,4-Acid Digestion,17200,4-Acid Digestion,0.31,4-Acid Digestion,67,4-Acid Digestion,,,7.37,4-Acid Digestion,36,4-Acid Digestion,9.57,4-Acid Digestion,4440,4-Acid Digestion,3.53,4-Acid Digestion,1.4,4-Acid Digestion,1.22,4-Acid Digestion,27900,4-Acid Digestion,19.5,4-Acid Digestion,5.52,4-Acid Digestion,0.1,Aqua Regia Digestion,2.08,4-Acid Digestion,,,0.59,4-Acid Digestion,0.1,4-Acid Digestion,,,33200,4-Acid Digestion,32,4-Acid Digestion,44,4-Acid Digestion,0.18,4-Acid Digestion,7030,4-Acid Digestion,330,4-Acid Digestion,87,4-Acid Digestion,22000,4-Acid Digestion,11.8,4-Acid Digestion,30,4-Acid Digestion,14.5,Aqua Regia Digestion,870,4-Acid Digestion,28,4-Acid Digestion,,,8.02,4-Acid Digestion,,,91,Aqua Regia Digestion,0.072,4-Acid Digestion,,,,,5890,4-Acid Digestion,4.27,4-Acid Digestion,7.94,4-Acid Digestion,5.19,4-Acid Digestion,,,3.51,Aqua Regia Digestion,4.74,4-Acid Digestion,279,4-Acid Digestion,1,4-Acid Digestion,0.74,4-Acid Digestion,0.6,Aqua Regia Digestion,12.5,4-Acid Digestion,3300,4-Acid Digestion,0.85,4-Acid Digestion,0.19,4-Acid Digestion,3.51,4-Acid Digestion,58,Aqua Regia Digestion,8.11,4-Acid Digestion,14.6,4-Acid Digestion,1.16,4-Acid Digestion,91,4-Acid Digestion,69,4-Acid Digestion
OREAS0507,"Au <1 ppm, Au-Cu ore, Cu ore",primary,quartz monzonite,porphyry copper-gold,yes,Current,oreas-catalogue-2023-11-03.csv,1.34,Aqua Regia Digestion,74300,4-Acid Digestion,47,4-Acid Digestion,0.176,Pb Fire Assay,,,1103,4-Acid Digestion,2.55,4-Acid Digestion,1.78,4-Acid Digestion,17100,4-Acid Digestion,0.69,4-Acid Digestion,70,4-Acid Digestion,,,7.93,4-Acid Digestion,43,4-Acid Digestion,10.9,4-Acid Digestion,6220,4-Acid Digestion,3.77,4-Acid Digestion,1.43,4-Acid Digestion,1.33,4-Acid Digestion,31300,4-Acid Digestion,20,4-Acid Digestion,5.98,4-Acid Digestion,0.13,Aqua Regia Digestion,1.98,4-Acid Digestion,,,0.62,4-Acid Digestion,0.15,4-Acid Digestion,,,30700,4-Acid Digestion,34,4-Acid Digestion,50,4-Acid Digestion,0.18,4-Acid Digestion,7120,4-Acid Digestion,350,4-Acid Digestion,114,4-Acid Digestion,21000,4-Acid Digestion,12.6,4-Acid Digestion,34,4-Acid Digestion,15.8,Aqua Regia Digestion,870,4-Acid Digestion,37,4-Acid Digestion,,,8.69,4-Acid Digestion,,,103,Aqua Regia Digestion,0.085,4-Acid Digestion,,,,,7390,4-Acid Digestion,5.32,4-Acid Digestion,8.39,4-Acid Digestion,4.11,4-Acid Digestion,,,3.58,Aqua Regia Digestion,5.04,4-Acid Digestion,217,4-Acid Digestion,1.13,4-Acid Digestion,0.79,4-Acid Digestion,0.65,Aqua Regia Digestion,13.9,4-Acid Digestion,3500,4-Acid Digestion,0.93,4-Acid Digestion,0.19,4-Acid Digestion,4.09,4-Acid Digestion,60,Aqua Regia Digestion,9.28,4-Acid Digestion,15.5,4-Acid Digestion,1.21,4-Acid Digestion,161,4-Acid Digestion,64,4-Acid Digestion
OREAS0508,"Au <1 ppm, Au-Cu ore, Cu ore",primary,granodiorite,porphyry copper-gold,yes,Current,oreas-catalogue-2023-11-03.csv,1.35,Aqua Regia Digestion,74700,4-Acid Digestion,14.3,4-Acid Digestion,0.47,Pb Fire Assay,,,934,4-Acid Digestion,2.44,4-Acid Digestion,1.13,4-Acid Digestion,17300,4-Acid Digestion,0.38,4-Acid Digestion,64,4-Acid Digestion,,,9.42,4-Acid Digestion,40,4-Acid Digestion,8.37,4-Acid Digestion,5480,4-Acid Digestion,3.23,4-Acid Digestion,1.35,4-Acid Digestion,1.2,4-Acid Digestion,29300,4-Acid Digestion,18.7,4-Acid Digestion,5.11,4-Acid Digestion,0.088,Aqua Regia Digestion,2.13,4-Acid Digestion,0.031,Aqua Regia Digestion,0.52,4-Acid Digestion,0.17,4-Acid Digestion,,,33800,4-Acid Digestion,31,4-Acid Digestion,44,4-Acid Digestion,0.18,4-Acid Digestion,6940,4-Acid Digestion,330,4-Acid Digestion,152,4-Acid Digestion,21500,4-Acid Digestion,10.8,4-Acid Digestion,29,4-Acid Digestion,18.9,Aqua Regia Digestion,850,4-Acid Digestion,42,4-Acid Digestion,,,7.33,4-Acid Digestion,,,81,Aqua Regia Digestion,0.025,4-Acid Digestion,,,,,8140,4-Acid Digestion,183,4-Acid Digestion,7.47,4-Acid Digestion,6.16,4-Acid Digestion,,,,,4.11,4-Acid Digestion,299,4-Acid Digestion,1,4-Acid Digestion,0.64,4-Acid Digestion,0.39,Aqua Regia Digestion,11.7,4-Acid Digestion,3130,4-Acid Digestion,0.79,4-Acid Digestion,0.18,4-Acid Digestion,3.37,4-Acid Digestion,55,Aqua Regia Digestion,9.55,4-Acid Digestion,13.9,4-Acid Digestion,1.13,4-Acid Digestion,132,4-Acid Digestion,69,4-Acid Digestion
OREAS0050c,Au-Cu ore,primary,quartz monzonite,porphyry copper-gold,no,Archived,oreas-catalogue-2023-11-03.csv,,,,,,,0.836,Pb Fire Assay,,,,,,,,,,,,,,,,,,,,,,,7420,4-Acid Digestion,,,,,,,,,,,,,,,,,,,,,,,,,,,,,,,,,,,,,591,4-Acid Digestion,,,,,,,,,,,,,,,,,,,,,,,,,,,9440,4-Acid Digestion,,,,,,,,,,,,,,,,,,,,,,,,,,,,,,,,,,,,,,,,,,
OREAS0050P,Au-Cu ore,primary,quartz monzonite,porphyry copper-gold,no,Archived,oreas-catalogue-2023-11-03.csv,,,,,,,0.727,Pb Fire Assay,,,,,,,,,,,,,,,,,,,,,,,6910,4-Acid Digestion,,,,,,,,,,,,,,,,,,,,,,,,,,,,,,,,,,,,,,,,,,,,,,,,,,,,,,,,,,,,,,,,,,,,,,,,,,,,,,,,,,,,,,,,,,,,,,,,,,,,,,,,,,,,
OREAS0050Pb,Au-Cu ore,primary,quartz monzonite,porphyry copper-gold,no,Archived,oreas-catalogue-2023-11-03.csv,,,,,,,0.841,Pb Fire Assay,,,,,,,,,,,,,,,,,,,,,,,7440,4-Acid Digestion,,,,,,,,,,,,,,,,,,,,,,,,,,,,,,,,,,,,,,,,,,,,,,,,,,,,,,,,,,,,,,,,,,,,,,,,,,,,,,,,,,,,,,,,,,,,,,,,,,,,,,,,,,,,
OREAS0051P,Au-Cu ore,primary,quartz monzonite,porphyry copper-gold,no,Archived,oreas-catalogue-2023-11-03.csv,,,,,,,0.43,Pb Fire Assay,,,,,,,,,,,,,,,,,,,,,,,7280,4-Acid Digestion,,,,,,,,,,,,,,,,,,,,,,,,,,,,,,,,,,,,,,,,,,,,,,,,,,,,,,,,,,,,,,,,,,,,,,,,,,,,,,,,,,,,,,,,,,,,,,,,,,,,,,,,,,,,
OREAS0520,"Au <1 ppm, Au-Cu ore",primary,felsic volcanic breccia,IOCG,yes,Archived,oreas-catalogue-2023-11-03.csv,0.422,Aqua Regia Digestion,56300,4-Acid Digestion,153,4-Acid Digestion,0.176,Pb Fire Assay,,,8058,Peroxide Fusion ICP,1.06,4-Acid Digestion,2.94,4-Acid Digestion,41000,4-Acid Digestion,,,86,4-Acid Digestion,,,203,4-Acid Digestion,36,4-Acid Digestion,0.8,4-Acid Digestion,2930,4-Acid Digestion,3.66,4-Acid Digestion,2.21,4-Acid Digestion,1.29,4-Acid Digestion,164300,4-Acid Digestion,18.7,4-Acid Digestion,4.08,4-Acid Digestion,0.25,Aqua Regia Digestion,3.53,4-Acid Digestion,,,0.76,4-Acid Digestion,0.11,4-Acid Digestion,,,34600,4-Acid Digestion,85,4-Acid Digestion,16.9,4-Acid Digestion,0.34,4-Acid Digestion,11900,4-Acid Digestion,2420,4-Acid Digestion,65,4-Acid Digestion,13500,4-Acid Digestion,5.68,4-Acid Digestion,22,4-Acid Digestion,82,Peroxide Fusion ICP,740,4-Acid Digestion,5.85,4-Acid Digestion,,,6.69,4-Acid Digestion,,,114,Peroxide Fusion ICP,0.031,4-Acid Digestion,,,,,10100,4-Acid Digestion,3.21,4-Acid Digestion,17,4-Acid Digestion,1.76,4-Acid Digestion,197200,Peroxide Fusion ICP,4.32,Peroxide Fusion ICP,4.76,4-Acid Digestion,104,4-Acid Digestion,0.47,4-Acid Digestion,0.64,4-Acid Digestion,0.33,Aqua Regia Digestion,9.62,4-Acid Digestion,4450,4-Acid Digestion,0.26,4-Acid Digestion,0.31,4-Acid Digestion,17.9,4-Acid Digestion,280,Peroxide Fusion ICP,44,4-Acid Digestion,21,4-Acid Digestion,2.2,4-Acid Digestion,23,4-Acid Digestion,134,4-Acid Digestion
OREAS0521,"Au <1 ppm, Au-Cu ore",primary,felsic volcanic breccia,IOCG,yes,Current,oreas-catalogue-2023-11-03.csv,0.817,Aqua Regia Digestion,47700,4-Acid Digestion,336,4-Acid Digestion,0.376,Pb Fire Assay,,,16200,Peroxide Fusion ICP,0.86,4-Acid Digestion,5.85,4-Acid Digestion,38600,4-Acid Digestion,,,123,4-Acid Digestion,,,386,4-Acid Digestion,31,4-Acid Digestion,0.72,4-Acid Digestion,6070,4-Acid Digestion,3.47,4-Acid Digestion,2.12,4-Acid Digestion,1.64,4-Acid Digestion,207100,4-Acid Digestion,17.4,4-Acid Digestion,4.03,4-Acid Digestion,0.28,Aqua Regia Digestion,3.23,4-Acid Digestion,,,0.72,4-Acid Digestion,0.18,4-Acid Digestion,,,31600,4-Acid Digestion,139,4-Acid Digestion,16.4,4-Acid Digestion,0.33,4-Acid Digestion,11300,4-Acid Digestion,3210,4-Acid Digestion,138,4-Acid Digestion,9780,4-Acid Digestion,5.56,4-Acid Digestion,25,4-Acid Digestion,80,Peroxide Fusion ICP,810,4-Acid Digestion,9.35,4-Acid Digestion,,,8.43,4-Acid Digestion,,,100,Peroxide Fusion ICP,0.064,4-Acid Digestion,,,,,18000,4-Acid Digestion,5.66,4-Acid Digestion,13.9,4-Acid Digestion,2.37,4-Acid Digestion,176100,Peroxide Fusion ICP,4.46,Peroxide Fusion ICP,7.11,4-Acid Digestion,158,4-Acid Digestion,0.45,4-Acid Digestion,0.61,4-Acid Digestion,0.74,Aqua Regia Digestion,8.26,4-Acid Digestion,3930,4-Acid Digestion,0.27,4-Acid Digestion,0.3,4-Acid Digestion,31,4-Acid Digestion,227,Peroxide Fusion ICP,92,4-Acid Digestion,19.9,4-Acid Digestion,2.1,4-Acid Digestion,24,4-Acid Digestion,123,4-Acid Digestion
OREAS0522,"Au <1 ppm, Au-Cu ore",primary,felsic volcanic breccia,IOCG,yes,Current,oreas-catalogue-2023-11-03.csv,1.23,Aqua Regia Digestion,39500,4-Acid Digestion,490,4-Acid Digestion,0.574,Pb Fire Assay,,,23800,Peroxide Fusion ICP,0.7,4-Acid Digestion,8.72,4-Acid Digestion,36500,4-Acid Digestion,,,148,4-Acid Digestion,,,550,4-Acid Digestion,30,4-Acid Digestion,0.64,4-Acid Digestion,9160,4-Acid Digestion,3.24,4-Acid Digestion,1.97,4-Acid Digestion,1.88,4-Acid Digestion,246300,4-Acid Digestion,16,4-Acid Digestion,3.87,4-Acid Digestion,,,2.96,4-Acid Digestion,,,0.66,4-Acid Digestion,0.23,4-Acid Digestion,,,28300,4-Acid Digestion,171,4-Acid Digestion,16.2,4-Acid Digestion,0.31,4-Acid Digestion,11200,4-Acid Digestion,3970,4-Acid Digestion,206,4-Acid Digestion,6330,4-Acid Digestion,5.66,4-Acid Digestion,27,4-Acid Digestion,72,Peroxide Fusion ICP,890,4-Acid Digestion,12.5,4-Acid Digestion,,,9.76,4-Acid Digestion,,,84,Peroxide Fusion ICP,0.098,4-Acid Digestion,,,,,25000,4-Acid Digestion,7.93,4-Acid Digestion,10.9,4-Acid Digestion,2.74,4-Acid Digestion,158100,Peroxide Fusion ICP,4.32,Peroxide Fusion ICP,9.32,4-Acid Digestion,199,4-Acid Digestion,0.44,4-Acid Digestion,0.59,4-Acid Digestion,1.11,Aqua Regia Digestion,7.53,4-Acid Digestion,3440,4-Acid Digestion,0.29,4-Acid Digestion,0.28,4-Acid Digestion,42,4-Acid Digestion,182,Peroxide Fusion ICP,135,4-Acid Digestion,18.5,4-Acid Digestion,1.97,4-Acid Digestion,30,4-Acid Digestion,112,4-Acid Digestion
OREAS0523,"Au >1 ppm, Au-Cu ore",primary,felsic volcanic breccia,IOCG,yes,Archived,oreas-catalogue-2023-11-03.csv,2.36,Aqua Regia Digestion,30200,4-Acid Digestion,666,4-Acid Digestion,1.04,Pb Fire Assay,,,,,0.53,4-Acid Digestion,13.6,4-Acid Digestion,33600,4-Acid Digestion,,,172,4-Acid Digestion,,,728,4-Acid Digestion,25,4-Acid Digestion,0.57,4-Acid Digestion,17200,4-Acid Digestion,2.99,4-Acid Digestion,1.83,4-Acid Digestion,2.13,4-Acid Digestion,289000,4-Acid Digestion,14.3,4-Acid Digestion,3.84,4-Acid Digestion,,,2.66,4-Acid Digestion,,,0.62,4-Acid Digestion,0.37,4-Acid Digestion,,,25700,4-Acid Digestion,283,Peroxide Fusion ICP,15.5,4-Acid Digestion,0.29,4-Acid Digestion,10200,4-Acid Digestion,4750,4-Acid Digestion,313,4-Acid Digestion,2390,4-Acid Digestion,5.4,4-Acid Digestion,31,4-Acid Digestion,73,Peroxide Fusion ICP,920,4-Acid Digestion,26,4-Acid Digestion,,,11.1,4-Acid Digestion,,,70,Peroxide Fusion ICP,0.15,4-Acid Digestion,,,,,38200,4-Acid Digestion,10.5,4-Acid Digestion,7.42,4-Acid Digestion,3.66,4-Acid Digestion,132300,Peroxide Fusion ICP,4.41,Peroxide Fusion ICP,11.6,4-Acid Digestion,216,4-Acid Digestion,0.43,4-Acid Digestion,0.54,4-Acid Digestion,1.65,Aqua Regia Digestion,6.44,4-Acid Digestion,2830,4-Acid Digestion,0.3,4-Acid Digestion,0.26,4-Acid Digestion,57,4-Acid Digestion,123,Peroxide Fusion ICP,179,4-Acid Digestion,17.1,4-Acid Digestion,1.86,4-Acid Digestion,40,4-Acid Digestion,100,4-Acid Digestion
OREAS0524,"Au >1 ppm, Au-Cu ore",primary,felsic volcanic breccia,IOCG,yes,Archived,oreas-catalogue-2023-11-03.csv,3.7,Aqua Regia Digestion,28800,4-Acid Digestion,660,4-Acid Digestion,1.54,Pb Fire Assay,,,29400,Peroxide Fusion ICP,0.46,4-Acid Digestion,16.4,4-Acid Digestion,32700,4-Acid Digestion,,,163,4-Acid Digestion,,,728,4-Acid Digestion,23,4-Acid Digestion,0.53,4-Acid Digestion,25300,4-Acid Digestion,2.97,4-Acid Digestion,1.82,4-Acid Digestion,2.11,4-Acid Digestion,292500,4-Acid Digestion,13.5,4-Acid Digestion,3.79,4-Acid Digestion,0.38,4-Acid Digestion,2.6,4-Acid Digestion,,,0.62,4-Acid Digestion,0.51,4-Acid Digestion,,,24800,4-Acid Digestion,286,Peroxide Fusion ICP,15.2,4-Acid Digestion,0.29,4-Acid Digestion,9850,4-Acid Digestion,4630,4-Acid Digestion,376,4-Acid Digestion,1820,4-Acid Digestion,5.25,4-Acid Digestion,30,4-Acid Digestion,71,Peroxide Fusion ICP,920,4-Acid Digestion,44,4-Acid Digestion,,,10.9,4-Acid Digestion,,,67,Peroxide Fusion ICP,0.18,4-Acid Digestion,,,,,47300,4-Acid Digestion,11.4,4-Acid Digestion,7.04,4-Acid Digestion,4.76,4-Acid Digestion,125700,Peroxide Fusion ICP,4.5,Peroxide Fusion ICP,12,4-Acid Digestion,194,4-Acid Digestion,0.41,4-Acid Digestion,0.54,4-Acid Digestion,,,6.67,4-Acid Digestion,2710,4-Acid Digestion,0.3,4-Acid Digestion,0.25,4-Acid Digestion,57,4-Acid Digestion,115,Peroxide Fusion ICP,177,4-Acid Digestion,16.6,4-Acid Digestion,1.84,4-Acid Digestion,55,4-Acid Digestion,98,4-Acid Digestion
OREAS0052c,Au-Cu ore,primary,quartz monzonite,porphyry copper-gold,no,Archived,oreas-catalogue-2023-11-03.csv,,,,,,,0.346,Pb Fire Assay,,,,,,,,,,,,,,,,,,,,,,,3440,4-Acid Digestion,,,,,,,,,,,,,,,,,,,,,,,,,,,,,,,,,,,,,267,4-Acid Digestion,,,,,,,,,,,,,,,,,,,,,,,,,,,4710,4-Acid Digestion,,,,,,,,,,,,,,,,,,,,,,,,,,,,,,,,,,,,,,,,,,
OREAS0052P,Au-Cu ore,primary,quartz monzonite,porphyry copper-gold,no,Archived,oreas-catalogue-2023-11-03.csv,,,,,,,0.183,Pb Fire Assay,,,,,,,,,,,,,,,,,,,,,,,3870,4-Acid Digestion,,,,,,,,,,,,,,,,,,,,,,,,,,,,,,,,,,,,,,,,,,,,,,,,,,,,,,,,,,,,,,,,,,,,,,,,,,,,,,,,,,,,,,,,,,,,,,,,,,,,,,,,,,,,
OREAS0052Pb,Au-Cu ore,primary,quartz monzonite,porphyry copper-gold,no,Archived,oreas-catalogue-2023-11-03.csv,,,,,,,0.307,Pb Fire Assay,,,,,,,,,,,,,,,,,,,,,,,3338,4-Acid Digestion,,,,,,,,,,,,,,,,,,,,,,,,,,,,,,,,,,,,,,,,,,,,,,,,,,,,,,,,,,,,,,,,,,,,,,,,,,,,,,,,,,,,,,,,,,,,,,,,,,,,,,,,,,,,
OREAS0053P,Au-Cu ore,primary,quartz monzonite,porphyry copper-gold,no,Archived,oreas-catalogue-2023-11-03.csv,,,,,,,0.38,Pb Fire Assay,,,,,,,,,,,,,,,,,,,,,,,4130,4-Acid Digestion,,,,,,,,,,,,,,,,,,,,,,,,,,,,,,,,,,,,,,,,,,,,,,,,,,,,,,,,,,,,,,,,,,,,,,,,,,,,,,,,,,,,,,,,,,,,,,,,,,,,,,,,,,,,
OREAS0053Pb,Au-Cu ore,primary,quartz monzonite,porphyry copper-gold,no,Archived,oreas-catalogue-2023-11-03.csv,,,,,,,0.623,Pb Fire Assay,,,,,,,,,,,,,,,,,,,,,,,5460,4-Acid Digestion,,,,,,,,,,,,,,,,,,,,,,,,,,,,,,,,,,,,,,,,,,,,,,,,,,,,,,,,,,,,,,,,,,,,,,,,,,,,,,,,,,,,,,,,,,,,,,,,,,,,,,,,,,,,
OREAS0054Pa,Au-Cu ore,primary,quartz monzonite,porphyry copper-gold,no,Archived,oreas-catalogue-2023-11-03.csv,,,,,,,2.9,Pb Fire Assay,,,,,,,,,,,,,,,,,,,,,,,15500,4-Acid Digestion,,,,,,,,,,,,,,,,,,,,,,,,,,,,,,,,,,,,,,,,,,,,,,,,,,,,,,,,,,,,,,,,,,,,,,,,,,,,,,,,,,,,,,,,,,,,,,,,,,,,,,,,,,,,
OREAS0550,"Cu ore, Cu-Co ore",oxide,dolomitic shale,structurally-controlled sediment-hosted,yes,Current,oreas-catalogue-2023-11-03.csv,0.086,Aqua Regia Digestion,28400,4-Acid Digestion,5.82,4-Acid Digestion,,,229,Peroxide Fusion ICP,352,4-Acid Digestion,1.31,4-Acid Digestion,1.4,4-Acid Digestion,69100,4-Acid Digestion,0.13,4-Acid Digestion,37,4-Acid Digestion,,,1480,4-Acid Digestion,23,4-Acid Digestion,0.58,4-Acid Digestion,2770,4-Acid Digestion,3.3,4-Acid Digestion,1.76,4-Acid Digestion,0.84,4-Acid Digestion,12800,4-Acid Digestion,7.65,4-Acid Digestion,4.02,4-Acid Digestion,,,2.19,4-Acid Digestion,0.022,Aqua Regia Digestion,0.62,4-Acid Digestion,0.18,4-Acid Digestion,,,6140,4-Acid Digestion,19.2,4-Acid Digestion,105,4-Acid Digestion,0.23,4-Acid Digestion,64300,4-Acid Digestion,1190,4-Acid Digestion,2.25,4-Acid Digestion,400,4-Acid Digestion,5.98,4-Acid Digestion,18.5,4-Acid Digestion,15.4,Aqua Regia Digestion,360,4-Acid Digestion,13.7,4-Acid Digestion,,,4.61,4-Acid Digestion,,,23,Peroxide Fusion ICP,0.008,4-Acid Digestion,,,,,2330,4-Acid Digestion,0.32,4-Acid Digestion,6.27,4-Acid Digestion,1.11,Aqua Regia Digestion,246759,Borate Fusion XRF,4.37,Peroxide Fusion ICP,1.18,4-Acid Digestion,56,4-Acid Digestion,,,0.62,4-Acid Digestion,0.035,Aqua Regia Digestion,5.15,4-Acid Digestion,1882,Borate Fusion XRF,0.094,4-Acid Digestion,0.25,4-Acid Digestion,25,4-Acid Digestion,56,Peroxide Fusion ICP,0.78,4-Acid Digestion,16.5,4-Acid Digestion,1.62,4-Acid Digestion,42,4-Acid Digestion,76,4-Acid Digestion
OREAS0551,"Cu ore, Cu-Co ore",oxide,dolomitic shale,structurally-controlled sediment-hosted,yes,Current,oreas-catalogue-2023-11-03.csv,0.086,Aqua Regia Digestion,23600,4-Acid Digestion,6.5,4-Acid Digestion,0.005,Aqua Regia Digestion,198,Peroxide Fusion ICP,437,4-Acid Digestion,1.21,4-Acid Digestion,1.51,4-Acid Digestion,58100,4-Acid Digestion,0.12,4-Acid Digestion,30,4-Acid Digestion,,,3050,4-Acid Digestion,20,4-Acid Digestion,0.63,4-Acid Digestion,5650,4-Acid Digestion,2.8,4-Acid Digestion,1.49,4-Acid Digestion,0.68,4-Acid Digestion,10500,4-Acid Digestion,6.06,4-Acid Digestion,3.43,4-Acid Digestion,,,1.58,4-Acid Digestion,0.027,Aqua Regia Digestion,0.52,4-Acid Digestion,0.16,4-Acid Digestion,,,6890,4-Acid Digestion,16.4,4-Acid Digestion,79,4-Acid Digestion,0.19,4-Acid Digestion,49000,4-Acid Digestion,1410,4-Acid Digestion,2.41,4-Acid Digestion,240,4-Acid Digestion,4,4-Acid Digestion,15,4-Acid Digestion,16.7,Aqua Regia Digestion,350,4-Acid Digestion,7.72,4-Acid Digestion,,,3.71,4-Acid Digestion,,,26,Peroxide Fusion ICP,0.005,4-Acid Digestion,,,,,1720,4-Acid Digestion,0.29,4-Acid Digestion,5.13,4-Acid Digestion,1.02,Aqua Regia Digestion,283219,Borate Fusion XRF,3.66,Peroxide Fusion ICP,0.97,4-Acid Digestion,62,4-Acid Digestion,0.28,4-Acid Digestion,0.51,4-Acid Digestion,,,4.01,4-Acid Digestion,880,4-Acid Digestion,0.089,4-Acid Digestion,0.2,4-Acid Digestion,8.81,4-Acid Digestion,54,Peroxide Fusion ICP,0.82,4-Acid Digestion,14,4-Acid Digestion,1.35,4-Acid Digestion,31,4-Acid Digestion,56,4-Acid Digestion
OREAS0552,"Cu ore, Cu-Co ore",primary,dolomitic shale,structurally-controlled sediment-hosted,yes,Current,oreas-catalogue-2023-11-03.csv,0.227,Aqua Regia Digestion,19400,4-Acid Digestion,5.11,4-Acid Digestion,,,222,Peroxide Fusion ICP,218,4-Acid Digestion,1.04,4-Acid Digestion,4.91,4-Acid Digestion,94600,4-Acid Digestion,0.11,4-Acid Digestion,36,4-Acid Digestion,,,4060,4-Acid Digestion,18.5,4-Acid Digestion,0.49,4-Acid Digestion,30900,4-Acid Digestion,2.01,4-Acid Digestion,1.11,4-Acid Digestion,0.43,4-Acid Digestion,7610,4-Acid Digestion,5.08,4-Acid Digestion,2.41,4-Acid Digestion,,,1.47,4-Acid Digestion,0.026,Aqua Regia Digestion,0.38,4-Acid Digestion,0.18,4-Acid Digestion,,,5830,4-Acid Digestion,19.1,4-Acid Digestion,53,4-Acid Digestion,0.15,4-Acid Digestion,70500,4-Acid Digestion,820,4-Acid Digestion,3.08,4-Acid Digestion,280,4-Acid Digestion,4.28,4-Acid Digestion,15,4-Acid Digestion,14.1,Peroxide Fusion ICP,350,4-Acid Digestion,8.73,4-Acid Digestion,,,3.85,4-Acid Digestion,,,20,Peroxide Fusion ICP,0.055,4-Acid Digestion,,,,,13200,4-Acid Digestion,0.25,4-Acid Digestion,4.54,4-Acid Digestion,6.71,4-Acid Digestion,193378,Borate Fusion XRF,3.15,Peroxide Fusion ICP,0.73,4-Acid Digestion,73,4-Acid Digestion,0.27,4-Acid Digestion,0.37,4-Acid Digestion,,,3.47,4-Acid Digestion,1432,Borate Fusion XRF,0.18,4-Acid Digestion,0.17,4-Acid Digestion,18.9,4-Acid Digestion,59,Peroxide Fusion ICP,0.45,4-Acid Digestion,10.3,4-Acid Digestion,1.01,4-Acid Digestion,27,4-Acid Digestion,54,4-Acid Digestion
OREAS0553,"Cu ore, Cu-Co ore",oxide,dolomitic shale,structurally-controlled sediment-hosted,yes,Current,oreas-catalogue-2023-11-03.csv,0.093,Aqua Regia Digestion,29300,4-Acid Digestion,7.41,4-Acid Digestion,,,309,Peroxide Fusion ICP,319,4-Acid Digestion,1.48,4-Acid Digestion,2.39,4-Acid Digestion,55700,4-Acid Digestion,0.19,4-Acid Digestion,46,4-Acid Digestion,,,6100,4-Acid Digestion,25,4-Acid Digestion,0.69,4-Acid Digestion,5820,4-Acid Digestion,3.38,4-Acid Digestion,1.86,4-Acid Digestion,0.82,4-Acid Digestion,12400,4-Acid Digestion,8.01,4-Acid Digestion,4.11,4-Acid Digestion,,,2.29,4-Acid Digestion,0.036,Aqua Regia Digestion,0.66,4-Acid Digestion,0.21,4-Acid Digestion,,,6950,4-Acid Digestion,25,4-Acid Digestion,99,4-Acid Digestion,0.25,4-Acid Digestion,55100,4-Acid Digestion,1560,4-Acid Digestion,2.56,4-Acid Digestion,400,4-Acid Digestion,6.17,4-Acid Digestion,21,4-Acid Digestion,23,Aqua Regia Digestion,450,4-Acid Digestion,12.8,4-Acid Digestion,,,5.3,4-Acid Digestion,,,26,Peroxide Fusion ICP,0.009,4-Acid Digestion,,,,,2940,4-Acid Digestion,0.41,4-Acid Digestion,6.8,4-Acid Digestion,1.4,Aqua Regia Digestion,268869,Borate Fusion XRF,4.41,Peroxide Fusion ICP,1.2,4-Acid Digestion,56,4-Acid Digestion,0.45,4-Acid Digestion,0.6,4-Acid Digestion,,,5.46,4-Acid Digestion,2080,Borate Fusion XRF,0.12,4-Acid Digestion,0.26,4-Acid Digestion,26,4-Acid Digestion,73,Peroxide Fusion ICP,0.87,4-Acid Digestion,17.6,4-Acid Digestion,1.68,4-Acid Digestion,48,4-Acid Digestion,80,4-Acid Digestion
OREAS0554,"Cu ore, Cu-Co ore",primary,dolomitic shale,structurally-controlled sediment-hosted,yes,Current,oreas-catalogue-2023-11-03.csv,0.178,Aqua Regia Digestion,43200,4-Acid Digestion,66,4-Acid Digestion,,,178,Peroxide Fusion ICP,1274,4-Acid Digestion,1.84,4-Acid Digestion,2.74,4-Acid Digestion,39600,4-Acid Digestion,0.21,4-Acid Digestion,64,4-Acid Digestion,,,8150,4-Acid Digestion,50,4-Acid Digestion,2.42,4-Acid Digestion,15900,4-Acid Digestion,2.71,4-Acid Digestion,1.43,4-Acid Digestion,0.82,4-Acid Digestion,18000,4-Acid Digestion,12.5,4-Acid Digestion,3.78,4-Acid Digestion,0.095,4-Acid Digestion,1.88,4-Acid Digestion,0.019,Aqua Regia Digestion,0.52,4-Acid Digestion,0.1,4-Acid Digestion,,,17100,4-Acid Digestion,31,4-Acid Digestion,34,4-Acid Digestion,0.21,4-Acid Digestion,31400,4-Acid Digestion,1080,4-Acid Digestion,3.54,4-Acid Digestion,600,4-Acid Digestion,5.08,4-Acid Digestion,25,4-Acid Digestion,34,Peroxide Fusion ICP,310,4-Acid Digestion,16.6,4-Acid Digestion,,,6.86,4-Acid Digestion,,,89,Peroxide Fusion ICP,0.044,4-Acid Digestion,,,,,7780,4-Acid Digestion,2.22,4-Acid Digestion,8.1,4-Acid Digestion,5.29,4-Acid Digestion,281676,Borate Fusion XRF,4.93,Peroxide Fusion ICP,2.22,4-Acid Digestion,67,4-Acid Digestion,0.35,4-Acid Digestion,0.52,4-Acid Digestion,0.048,Aqua Regia Digestion,8.99,4-Acid Digestion,1610,4-Acid Digestion,0.53,4-Acid Digestion,0.2,4-Acid Digestion,13.8,4-Acid Digestion,116,Peroxide Fusion ICP,1.27,4-Acid Digestion,12.9,4-Acid Digestion,1.42,4-Acid Digestion,55,4-Acid Digestion,63,4-Acid Digestion
OREAS0555,"Cu ore, Cu-Co ore",primary,dolomitic shale,structurally-controlled sediment-hosted,yes,Current,oreas-catalogue-2023-11-03.csv,0.266,Aqua Regia Digestion,40700,4-Acid Digestion,36,4-Acid Digestion,,,279,Peroxide Fusion ICP,623,4-Acid Digestion,1.96,4-Acid Digestion,4.25,4-Acid Digestion,31100,4-Acid Digestion,0.14,4-Acid Digestion,56,4-Acid Digestion,,,11600,4-Acid Digestion,44,4-Acid Digestion,1.61,4-Acid Digestion,22900,4-Acid Digestion,3.25,4-Acid Digestion,1.84,4-Acid Digestion,0.7,4-Acid Digestion,11000,4-Acid Digestion,11.5,4-Acid Digestion,3.86,4-Acid Digestion,0.085,4-Acid Digestion,2.59,4-Acid Digestion,0.03,Aqua Regia Digestion,0.64,4-Acid Digestion,0.14,4-Acid Digestion,,,13100,4-Acid Digestion,28,4-Acid Digestion,83,4-Acid Digestion,0.26,4-Acid Digestion,40700,4-Acid Digestion,740,4-Acid Digestion,3.14,4-Acid Digestion,440,4-Acid Digestion,8.2,4-Acid Digestion,24,4-Acid Digestion,33,Peroxide Fusion ICP,550,4-Acid Digestion,12.9,4-Acid Digestion,,,6.27,4-Acid Digestion,,,58,Peroxide Fusion ICP,0.03,4-Acid Digestion,,,,,11200,4-Acid Digestion,1.47,4-Acid Digestion,8.72,4-Acid Digestion,6.97,4-Acid Digestion,287519,Borate Fusion XRF,4.44,Peroxide Fusion ICP,1.65,4-Acid Digestion,54,4-Acid Digestion,0.6,4-Acid Digestion,0.57,4-Acid Digestion,0.033,Aqua Regia Digestion,8.02,4-Acid Digestion,2625,Borate Fusion XRF,0.34,4-Acid Digestion,0.27,4-Acid Digestion,14.5,4-Acid Digestion,105,Peroxide Fusion ICP,1.56,4-Acid Digestion,16.6,4-Acid Digestion,1.76,4-Acid Digestion,36,4-Acid Digestion,92,4-Acid Digestion
OREAS0556,"Cu ore, Cu-Co ore",primary,dolomitic shale,structurally-controlled sediment-hosted,yes,Archived,oreas-catalogue-2023-11-03.csv,0.141,Aqua Regia Digestion,49300,4-Acid Digestion,28,4-Acid Digestion,,,475,Peroxide Fusion ICP,496,4-Acid Digestion,2.78,4-Acid Digestion,4.39,4-Acid Digestion,27600,4-Acid Digestion,0.25,4-Acid Digestion,77,4-Acid Digestion,,,21500,4-Acid Digestion,55,4-Acid Digestion,2.01,4-Acid Digestion,22000,4-Acid Digestion,3.86,4-Acid Digestion,2.33,4-Acid Digestion,0.76,4-Acid Digestion,8200,4-Acid Digestion,13.2,4-Acid Digestion,4.23,4-Acid Digestion,0.098,4-Acid Digestion,3.43,4-Acid Digestion,0.048,Aqua Regia Digestion,0.79,4-Acid Digestion,0.14,4-Acid Digestion,,,18300,4-Acid Digestion,38,4-Acid Digestion,96,4-Acid Digestion,0.33,4-Acid Digestion,33500,4-Acid Digestion,660,4-Acid Digestion,2.24,4-Acid Digestion,530,4-Acid Digestion,10.5,4-Acid Digestion,29,4-Acid Digestion,49,Peroxide Fusion ICP,490,4-Acid Digestion,15.2,4-Acid Digestion,,,7.59,4-Acid Digestion,,,71,Peroxide Fusion ICP,0.041,4-Acid Digestion,,,,,17000,4-Acid Digestion,1.49,4-Acid Digestion,10.5,4-Acid Digestion,3.74,4-Acid Digestion,284294,Borate Fusion XRF,5.12,Peroxide Fusion ICP,1.71,4-Acid Digestion,47,4-Acid Digestion,0.75,4-Acid Digestion,0.66,4-Acid Digestion,,,9.52,4-Acid Digestion,2380,4-Acid Digestion,0.38,4-Acid Digestion,0.34,4-Acid Digestion,18.8,4-Acid Digestion,123,Peroxide Fusion ICP,1.26,4-Acid Digestion,21,4-Acid Digestion,2.23,4-Acid Digestion,36,4-Acid Digestion,122,4-Acid Digestion
OREAS0055P,Au-Cu ore,primary,quartz monzonite,porphyry copper-gold,no,Archived,oreas-catalogue-2023-11-03.csv,,,,,,,0.927,Pb Fire Assay,,,,,,,,,,,,,,,,,,,,,,,1397,Aqua Regia Digestion,,,,,,,,,,,,,,,,,,,,,,,,,,,,,,,,,,,,,,,,,,,,,,,,,,,,,,,,,,,,,,,,,28900,Aqua Regia Digestion,,,,,,,,,,,,,,,,,,,,,,,,,,,,,,,,,,,,,,,,,,
OREAS0056P,Au-Cu ore,primary,quartz monzonite,porphyry copper-gold,no,Archived,oreas-catalogue-2023-11-03.csv,,,,,,,0.746,Pb Fire Assay,,,,,,,,,,,,,,,,,,,,,,,1064,Aqua Regia Digestion,,,,,,,,,,,,,,,,,,,,,,,,,,,,,,,,,,,,,,,,,,,,,,,,,,,,,,,,,,,,,,,,,18200,Aqua Regia Digestion,,,,,,,,,,,,,,,,,,,,,,,,,,,,,,,,,,,,,,,,,,
OREAS0058P,"Au <1 ppm, Au-Cu ore, Cu ore",primary,quartz monzonite,porphyry copper-gold,no,Archived,oreas-catalogue-2023-11-03.csv,,,,,,,0.523,Pb Fire Assay,,,,,,,,,,,,,,,,,,,,,,,5110,Aqua Regia Digestion,,,,,,,,,,,,,,,,,,,,,,,,,,,,,,,,,,,,,,,,,,,,,,,,,,,,,,,,,,,,,,,,,6220,Aqua Regia Digestion,,,,,,,,,,,,,,,,,,,,,,,,,,,,,,,,,,,,,,,,,,
OREAS0059a,"Au <1 ppm, Au-Cu ore, Cu ore",primary,felsic volcanic breccia,IOCG,no,Archived,oreas-catalogue-2023-11-03.csv,,,,,666,Aqua Regia Digestion,0.191,Pb Fire Assay,,,,,,,,,,,,,,,,,,,,,,,3439,Aqua Regia Digestion,,,,,,,179000,Aqua Regia Digestion,,,,,,,,,,,,,,,,,,,,,,,,,,,,,80,Aqua Regia Digestion,,,,,,,46,Aqua Regia Digestion,,,,,,,,,,,,,,,,,,,,,,,,,,,,,,,,,,,,,,,,,,,,,,,,,,,,,,,,,,,,,,
OREAS0059b,"Au <1 ppm, Au-Cu ore, Cu ore",primary,felsic volcanic breccia,IOCG,no,Archived,oreas-catalogue-2023-11-03.csv,,,,,701,Aqua Regia Digestion,0.303,Pb Fire Assay,,,,,,,,,,,,,,,,,,,,,,,5765,Aqua Regia Digestion,,,,,,,200000,Aqua Regia Digestion,,,,,,,,,,,,,,,,,,,,,,,,,,,,,123,Aqua Regia Digestion,,,,,,,45,Aqua Regia Digestion,,,,,,,,,,,,,,,,,,,41100,Aqua Regia Digestion,,,,,,,,,,,,,,,,,,,,,,,,,,,,,,,,,,,,,,,,,,
OREAS0059c,"Au <1 ppm, Au-Cu ore, Cu ore",primary,felsic volcanic breccia,IOCG,no,Archived,oreas-catalogue-2023-11-03.csv,,,,,574,Aqua Regia Digestion,0.595,Pb Fire Assay,,,,,,,,,,,,,,,,,,,,,,,10200,Aqua Regia Digestion,,,,,,,196000,Aqua Regia Digestion,,,,,,,,,,,,,,,,,,,,,,,,,,,,,181,Aqua Regia Digestion,,,,,,,53,Aqua Regia Digestion,,,,,,,,,,,,,,,,,,,39100,Aqua Regia Digestion,,,,,,,,,,,,,,,,,,,,,,,,,,,,,,,,,,,,,,,,,,
OREAS0059d,"Au <1 ppm, Au-Cu ore, Cu ore",primary,felsic volcanic breccia,IOCG,no,Archived,oreas-catalogue-2023-11-03.csv,,,,,820,Aqua Regia Digestion,0.801,Pb Fire Assay,,,,,,,,,,,,,,,,,,,,,,,14700,Aqua Regia Digestion,,,,,,,268000,Aqua Regia Digestion,,,,,,,,,,,,,,,,,,,,,,,,,,,,,310,Aqua Regia Digestion,,,,,,,68,Aqua Regia Digestion,,,,,,,,,,,,,,,,,,,37000,Aqua Regia Digestion,,,,,,,,,,,,,,,,,,,,,,,,,,,,,,,,,,,,,,,,,,
OREAS0005Pb,Au <1 ppm,oxide,greywacke,shear-hosted orogenic gold,no,Archived,oreas-catalogue-2023-11-03.csv,,,,,,,0.098,Pb Fire Assay,,,,,,,,,,,,,,,,,,,,,,,,,,,,,,,,,,,,,,,,,,,,,,,,,,,,,,,,,,,,,,,,,,,,,,,,,,,,,,,,,,,,,,,,,,,,,,,,,,,,,,,,,,,,,,,,,,,,,,,,,,,,,,,,,,,,
OREAS0600,"Au <1 ppm, Au-Ag ore, Au-Cu ore",primary,rhyodacite,high sulphidation epithermal,yes,Archived,oreas-catalogue-2023-11-03.csv,24,Aqua Regia Digestion,67800,4-Acid Digestion,89,4-Acid Digestion,0.2,Pb Fire Assay,,,,,1.69,4-Acid Digestion,6.39,4-Acid Digestion,18800,4-Acid Digestion,3.37,4-Acid Digestion,48,4-Acid Digestion,,,7.06,4-Acid Digestion,28,4-Acid Digestion,9.42,4-Acid Digestion,482,4-Acid Digestion,2.05,4-Acid Digestion,0.97,4-Acid Digestion,1.03,4-Acid Digestion,23800,4-Acid Digestion,18.7,4-Acid Digestion,3.12,4-Acid Digestion,,,2.9,4-Acid Digestion,,,0.36,4-Acid Digestion,0.75,4-Acid Digestion,,,18000,4-Acid Digestion,23,4-Acid Digestion,18.7,4-Acid Digestion,0.13,4-Acid Digestion,7720,4-Acid Digestion,710,4-Acid Digestion,2.2,4-Acid Digestion,5870,4-Acid Digestion,7.98,4-Acid Digestion,19.5,4-Acid Digestion,15.4,Aqua Regia Digestion,600,4-Acid Digestion,193,4-Acid Digestion,,,5.42,4-Acid Digestion,,,,,,,,,,,16900,4-Acid Digestion,14.3,4-Acid Digestion,5.95,4-Acid Digestion,6.97,4-Acid Digestion,,,2.49,Aqua Regia Digestion,2.12,4-Acid Digestion,186,4-Acid Digestion,0.63,4-Acid Digestion,0.4,4-Acid Digestion,6.8,Aqua Regia Digestion,9.38,4-Acid Digestion,2420,4-Acid Digestion,1.11,4-Acid Digestion,,,2.69,4-Acid Digestion,12.9,Aqua Regia Digestion,4.2,4-Acid Digestion,9.93,4-Acid Digestion,0.91,4-Acid Digestion,615,4-Acid Digestion,94,4-Acid Digestion
OREAS0600b,"Au <1 ppm, Au-Ag ore, Au-Cu ore",primary,rhyodacite,high sulphidation epithermal,yes,Archived,oreas-catalogue-2023-11-03.csv,25,Aqua Regia Digestion,75800,4-Acid Digestion,99,4-Acid Digestion,0.204,Pb Fire Assay,,,3397,4-Acid Digestion,3.14,4-Acid Digestion,5.42,4-Acid Digestion,12600,4-Acid Digestion,2.08,4-Acid Digestion,93,4-Acid Digestion,,,2.77,4-Acid Digestion,22,4-Acid Digestion,6.91,4-Acid Digestion,499,4-Acid Digestion,3.5,4-Acid Digestion,1.01,4-Acid Digestion,1.35,4-Acid Digestion,25400,4-Acid Digestion,23,4-Acid Digestion,5.74,4-Acid Digestion,0.18,4-Acid Digestion,6.89,4-Acid Digestion,0.088,Aqua Regia Digestion,0.49,4-Acid Digestion,0.44,4-Acid Digestion,,,30300,4-Acid Digestion,44,4-Acid Digestion,29,4-Acid Digestion,0.067,4-Acid Digestion,1229,4-Acid Digestion,293,4-Acid Digestion,5.43,4-Acid Digestion,27600,4-Acid Digestion,18.6,4-Acid Digestion,40,4-Acid Digestion,4.41,Aqua Regia Digestion,303,4-Acid Digestion,119,4-Acid Digestion,,,10.7,4-Acid Digestion,,,15.7,Aqua Regia Digestion,,,,,,,3080,4-Acid Digestion,13.5,4-Acid Digestion,4.34,4-Acid Digestion,3.33,4-Acid Digestion,,,,,4.27,4-Acid Digestion,212,4-Acid Digestion,1.48,4-Acid Digestion,0.77,4-Acid Digestion,1.99,Aqua Regia Digestion,15.1,4-Acid Digestion,1200,4-Acid Digestion,1.02,4-Acid Digestion,,,5.97,4-Acid Digestion,2.54,Aqua Regia Digestion,4.63,4-Acid Digestion,15,4-Acid Digestion,0.56,4-Acid Digestion,404,4-Acid Digestion,254,4-Acid Digestion
OREAS0601,"Au <1 ppm, Au-Ag ore, Au-Cu ore",primary,rhyodacite,high sulphidation epithermal,yes,Archived,oreas-catalogue-2023-11-03.csv,49,Aqua Regia Digestion,63000,4-Acid Digestion,307,4-Acid Digestion,0.78,Pb Fire Assay,,,,,2.07,4-Acid Digestion,21,4-Acid Digestion,13100,4-Acid Digestion,7.86,4-Acid Digestion,63,4-Acid Digestion,,,5.14,4-Acid Digestion,42,4-Acid Digestion,6.72,4-Acid Digestion,1010,4-Acid Digestion,2.69,4-Acid Digestion,0.92,4-Acid Digestion,1.23,4-Acid Digestion,24800,4-Acid Digestion,20,4-Acid Digestion,4.5,4-Acid Digestion,,,4.52,4-Acid Digestion,,,0.4,4-Acid Digestion,1.73,4-Acid Digestion,,,21000,4-Acid Digestion,31,4-Acid Digestion,20,4-Acid Digestion,0.095,4-Acid Digestion,3890,4-Acid Digestion,480,4-Acid Digestion,3.87,4-Acid Digestion,14500,4-Acid Digestion,12.6,4-Acid Digestion,27,4-Acid Digestion,24,Aqua Regia Digestion,470,4-Acid Digestion,329,4-Acid Digestion,,,7.55,4-Acid Digestion,,,16,Aqua Regia Digestion,,,,,,,10700,4-Acid Digestion,30,4-Acid Digestion,4.85,4-Acid Digestion,12,4-Acid Digestion,,,3.42,Aqua Regia Digestion,4.16,4-Acid Digestion,230,4-Acid Digestion,1.04,4-Acid Digestion,0.56,4-Acid Digestion,15.4,Aqua Regia Digestion,11.7,4-Acid Digestion,1800,4-Acid Digestion,1.21,4-Acid Digestion,,,4,4-Acid Digestion,9.24,Aqua Regia Digestion,5.8,4-Acid Digestion,11.2,4-Acid Digestion,0.68,4-Acid Digestion,1330,4-Acid Digestion,155,4-Acid Digestion
OREAS0601b,"Au <1 ppm, Au-Ag ore, Au-Cu ore",primary,rhyodacite,high sulphidation epithermal,yes,Archived,oreas-catalogue-2023-11-03.csv,50,Aqua Regia Digestion,66300,4-Acid Digestion,284,4-Acid Digestion,0.775,Pb Fire Assay,,,,,2.24,4-Acid Digestion,18,4-Acid Digestion,8870,4-Acid Digestion,2.05,4-Acid Digestion,70,4-Acid Digestion,,,2.97,4-Acid Digestion,24,4-Acid Digestion,4.88,4-Acid Digestion,1010,4-Acid Digestion,2.54,4-Acid Digestion,0.8,4-Acid Digestion,0.97,4-Acid Digestion,22900,4-Acid Digestion,23,4-Acid Digestion,4.14,4-Acid Digestion,0.15,4-Acid Digestion,5.09,4-Acid Digestion,0.2,Aqua Regia Digestion,0.38,4-Acid Digestion,0.47,4-Acid Digestion,,,24100,4-Acid Digestion,34,4-Acid Digestion,23,4-Acid Digestion,0.073,4-Acid Digestion,996,4-Acid Digestion,222,4-Acid Digestion,5.22,4-Acid Digestion,19000,4-Acid Digestion,14.4,4-Acid Digestion,28,4-Acid Digestion,6.39,Aqua Regia Digestion,292,4-Acid Digestion,318,4-Acid Digestion,,,8.55,4-Acid Digestion,,,11.9,Aqua Regia Digestion,,,,,,,15000,4-Acid Digestion,23,4-Acid Digestion,3.77,4-Acid Digestion,10.6,4-Acid Digestion,,,,,3.36,4-Acid Digestion,241,4-Acid Digestion,1.11,4-Acid Digestion,0.52,4-Acid Digestion,13,Aqua Regia Digestion,11.9,4-Acid Digestion,1350,4-Acid Digestion,1.44,4-Acid Digestion,,,4.64,4-Acid Digestion,3.83,Aqua Regia Digestion,6.13,4-Acid Digestion,11.1,4-Acid Digestion,0.54,4-Acid Digestion,318,4-Acid Digestion,186,4-Acid Digestion
OREAS0601c,"Au <1 ppm, Au-Ag ore, Au-Cu ore",primary,rhyodacite,high sulphidation epithermal,yes,Current,oreas-catalogue-2023-11-03.csv,50,Aqua Regia Digestion,70600,4-Acid Digestion,390,4-Acid Digestion,0.996,Pb Fire Assay,,,,,2.46,4-Acid Digestion,21,4-Acid Digestion,9530,4-Acid Digestion,2.77,4-Acid Digestion,75,4-Acid Digestion,,,4.99,4-Acid Digestion,17.5,4-Acid Digestion,5.17,4-Acid Digestion,1160,4-Acid Digestion,2.66,4-Acid Digestion,0.78,4-Acid Digestion,1.08,4-Acid Digestion,24100,4-Acid Digestion,24,4-Acid Digestion,4.65,4-Acid Digestion,0.18,4-Acid Digestion,4.93,4-Acid Digestion,0.22,Aqua Regia Digestion,0.38,4-Acid Digestion,0.56,4-Acid Digestion,,,27200,4-Acid Digestion,37,4-Acid Digestion,27,4-Acid Digestion,0.077,4-Acid Digestion,1690,4-Acid Digestion,230,4-Acid Digestion,3.66,4-Acid Digestion,19400,4-Acid Digestion,14.7,4-Acid Digestion,30,4-Acid Digestion,6,Aqua Regia Digestion,390,4-Acid Digestion,328,4-Acid Digestion,,,8.41,4-Acid Digestion,,,12.4,Aqua Regia Digestion,,,,,,,15800,4-Acid Digestion,37,4-Acid Digestion,4.01,4-Acid Digestion,8.75,4-Acid Digestion,,,2.97,Aqua Regia Digestion,4.23,4-Acid Digestion,230,4-Acid Digestion,1.11,4-Acid Digestion,0.55,4-Acid Digestion,7.22,Aqua Regia Digestion,12.4,4-Acid Digestion,1350,4-Acid Digestion,1.75,4-Acid Digestion,0.094,4-Acid Digestion,4.4,4-Acid Digestion,4.75,Aqua Regia Digestion,4.67,4-Acid Digestion,11.5,4-Acid Digestion,0.54,4-Acid Digestion,425,4-Acid Digestion,178,4-Acid Digestion
