Repository: zebhall/OREAS-Catalogue-Info

File: output_processed_OREAS_catalogue_20231103.csv (part 9 of 12)
ID,Group,Type,Matrix,Mineralisation Style,SuperCRM,Status,Catalogue File Name,Ag,Ag Method,Al,Al Method,As,As Method,Au,Au Method,B,B Method,Ba,Ba Method,Be,Be Method,Bi,Bi Method,Ca,Ca Method,Cd,Cd Method,Ce,Ce Method,Cl,Cl Method,Co,Co Method,Cr,Cr Method,Cs,Cs Method,Cu,Cu Method,Dy,Dy Method,Er,Er Method,Eu,Eu Method,Fe,Fe Method,Ga,Ga Method,Gd,Gd Method,Ge,Ge Method,Hf,Hf Method,Hg,Hg Method,Ho,Ho Method,In,In Method,Ir,Ir Method,K,K Method,La,La Method,Li,Li Method,Lu,Lu Method,Mg,Mg Method,Mn,Mn Method,Mo,Mo Method,Na,Na Method,Nb,Nb Method,Nd,Nd Method,Ni,Ni Method,P,P Method,Pb,Pb Method,Pd,Pd Method,Pr,Pr Method,Pt,Pt Method,Rb,Rb Method,Re,Re Method,Rh,Rh Method,Ru,Ru Method,S,S Method,Sb,Sb Method,Sc,Sc Method,Se,Se Method,Si,Si Method,Sm,Sm Method,Sn,Sn Method,Sr,Sr Method,Ta,Ta Method,Tb,Tb Method,Te,Te Method,Th,Th Method,Ti,Ti Method,Tl,Tl Method,Tm,Tm Method,U,U Method,V,V Method,W,W Method,Y,Y Method,Yb,Yb Method,Zn,Zn Method,Zr,Zr Method
OREAS0602,"Au >1 ppm, Au-Ag ore, Au-Cu ore",primary,rhyodacite,high sulphidation epithermal,yes,Archived,oreas-catalogue-2023-11-03.csv,115,Pb Fire Assay,43700,4-Acid Digestion,649,4-Acid Digestion,1.95,Pb Fire Assay,,,,,0.8,4-Acid Digestion,57,4-Acid Digestion,6170,4-Acid Digestion,25,4-Acid Digestion,32,4-Acid Digestion,,,9.9,4-Acid Digestion,32,4-Acid Digestion,2.73,4-Acid Digestion,5150,4-Acid Digestion,1.31,4-Acid Digestion,0.64,4-Acid Digestion,0.3,Aqua Regia Digestion,22400,4-Acid Digestion,21,4-Acid Digestion,2.13,4-Acid Digestion,,,2.53,4-Acid Digestion,0.96,Aqua Regia Digestion,0.23,4-Acid Digestion,5.23,4-Acid Digestion,,,6820,4-Acid Digestion,16.3,4-Acid Digestion,20,4-Acid Digestion,0.1,4-Acid Digestion,2010,4-Acid Digestion,225,4-Acid Digestion,4.41,4-Acid Digestion,4570,4-Acid Digestion,6.93,4-Acid Digestion,13.5,4-Acid Digestion,61,Aqua Regia Digestion,570,4-Acid Digestion,1022,4-Acid Digestion,,,3.76,4-Acid Digestion,,,5.3,Aqua Regia Digestion,,,,,,,21200,4-Acid Digestion,79,4-Acid Digestion,4.18,4-Acid Digestion,32,4-Acid Digestion,,,1.28,Aqua Regia Digestion,5.8,4-Acid Digestion,464,4-Acid Digestion,,,0.26,4-Acid Digestion,38,Aqua Regia Digestion,6.86,4-Acid Digestion,2100,4-Acid Digestion,1.71,4-Acid Digestion,0.099,4-Acid Digestion,2.54,4-Acid Digestion,11,Aqua Regia Digestion,12.1,4-Acid Digestion,6.18,4-Acid Digestion,0.66,4-Acid Digestion,4190,4-Acid Digestion,79,4-Acid Digestion
OREAS0602b,"Au >1 ppm, Au-Ag ore, Au-Cu ore",primary,rhyodacite,high sulphidation epithermal,yes,Archived,oreas-catalogue-2023-11-03.csv,118,Pb Fire Assay,53800,4-Acid Digestion,874,4-Acid Digestion,2.29,Pb Fire Assay,,,,,1.69,4-Acid Digestion,58,4-Acid Digestion,6550,4-Acid Digestion,4.89,4-Acid Digestion,51,4-Acid Digestion,,,5.08,4-Acid Digestion,34,4-Acid Digestion,3.64,4-Acid Digestion,4960,4-Acid Digestion,2.06,4-Acid Digestion,0.68,4-Acid Digestion,0.8,4-Acid Digestion,25200,4-Acid Digestion,24,4-Acid Digestion,3.12,4-Acid Digestion,0.16,4-Acid Digestion,4.21,4-Acid Digestion,0.48,Aqua Regia Digestion,0.29,4-Acid Digestion,1.5,4-Acid Digestion,,,17800,4-Acid Digestion,24,4-Acid Digestion,20,4-Acid Digestion,0.062,4-Acid Digestion,759,4-Acid Digestion,188,4-Acid Digestion,7.45,4-Acid Digestion,14000,4-Acid Digestion,12,4-Acid Digestion,22,4-Acid Digestion,14.1,Aqua Regia Digestion,279,4-Acid Digestion,493,4-Acid Digestion,,,6.52,4-Acid Digestion,,,8.65,Aqua Regia Digestion,,,,,,,21300,4-Acid Digestion,105,4-Acid Digestion,3.56,4-Acid Digestion,24,4-Acid Digestion,,,,,8.96,4-Acid Digestion,260,4-Acid Digestion,0.93,4-Acid Digestion,0.43,4-Acid Digestion,36,Aqua Regia Digestion,9.11,4-Acid Digestion,1490,4-Acid Digestion,2.17,4-Acid Digestion,,,3.8,4-Acid Digestion,5.01,Aqua Regia Digestion,13.8,4-Acid Digestion,8.69,4-Acid Digestion,0.51,4-Acid Digestion,764,4-Acid Digestion,149,4-Acid Digestion
OREAS0603,"Au >1 ppm, Au-Ag ore, Au-Cu ore",primary,rhyodacite,high sulphidation epithermal,yes,Archived,oreas-catalogue-2023-11-03.csv,284,Pb Fire Assay,39800,4-Acid Digestion,1801,4-Acid Digestion,5.18,Pb Fire Assay,,,,,0.71,4-Acid Digestion,149,4-Acid Digestion,3180,4-Acid Digestion,54,4-Acid Digestion,26,4-Acid Digestion,,,15.3,4-Acid Digestion,30,4-Acid Digestion,1.66,4-Acid Digestion,10000,4-Acid Digestion,1.21,4-Acid Digestion,0.59,4-Acid Digestion,0.25,Aqua Regia Digestion,29200,4-Acid Digestion,22,4-Acid Digestion,1.77,4-Acid Digestion,,,2.53,4-Acid Digestion,,,0.21,4-Acid Digestion,11.2,4-Acid Digestion,,,6230,4-Acid Digestion,11.9,4-Acid Digestion,18.9,4-Acid Digestion,0.099,4-Acid Digestion,828,4-Acid Digestion,133,4-Acid Digestion,6.05,4-Acid Digestion,4280,4-Acid Digestion,7.09,4-Acid Digestion,11.4,4-Acid Digestion,113,Aqua Regia Digestion,534,4-Acid Digestion,1908,4-Acid Digestion,,,3.23,4-Acid Digestion,,,4.89,Aqua Regia Digestion,,,,,,,37100,4-Acid Digestion,205,4-Acid Digestion,4.04,4-Acid Digestion,60,4-Acid Digestion,,,1.12,Aqua Regia Digestion,12.9,4-Acid Digestion,459,4-Acid Digestion,,,0.23,4-Acid Digestion,57,Aqua Regia Digestion,5.9,4-Acid Digestion,1910,4-Acid Digestion,4.18,4-Acid Digestion,,,2.71,4-Acid Digestion,10,Aqua Regia Digestion,14,4-Acid Digestion,5.64,4-Acid Digestion,0.61,4-Acid Digestion,9200,4-Acid Digestion,78,4-Acid Digestion
OREAS0603b,"Au >1 ppm, Au-Ag ore, Au-Cu ore",primary,rhyodacite,high sulphidation epithermal,yes,Archived,oreas-catalogue-2023-11-03.csv,297,Pb Fire Assay,64800,4-Acid Digestion,2433,4-Acid Digestion,5.21,Pb Fire Assay,,,,,1.57,4-Acid Digestion,154,4-Acid Digestion,6180,4-Acid Digestion,12.3,4-Acid Digestion,48,4-Acid Digestion,,,9.38,4-Acid Digestion,26,4-Acid Digestion,3.41,4-Acid Digestion,9730,4-Acid Digestion,1.95,4-Acid Digestion,0.71,4-Acid Digestion,0.8,4-Acid Digestion,36700,4-Acid Digestion,27,4-Acid Digestion,3.09,4-Acid Digestion,0.21,4-Acid Digestion,4.17,4-Acid Digestion,1.14,Aqua Regia Digestion,0.29,4-Acid Digestion,3.61,4-Acid Digestion,,,19600,4-Acid Digestion,22,4-Acid Digestion,22,4-Acid Digestion,0.067,4-Acid Digestion,730,4-Acid Digestion,162,4-Acid Digestion,10,4-Acid Digestion,13800,4-Acid Digestion,11.1,4-Acid Digestion,22,4-Acid Digestion,11.4,Aqua Regia Digestion,386,4-Acid Digestion,862,4-Acid Digestion,,,6.06,4-Acid Digestion,,,8.58,Aqua Regia Digestion,0.004,Aqua Regia Digestion,,,,,45400,4-Acid Digestion,307,4-Acid Digestion,4.1,4-Acid Digestion,41,4-Acid Digestion,,,,,14.4,4-Acid Digestion,323,4-Acid Digestion,0.88,4-Acid Digestion,0.41,4-Acid Digestion,38,Aqua Regia Digestion,8.87,4-Acid Digestion,1500,4-Acid Digestion,5.52,4-Acid Digestion,,,3.82,4-Acid Digestion,8.78,Aqua Regia Digestion,12.8,4-Acid Digestion,8.57,4-Acid Digestion,0.51,4-Acid Digestion,2010,4-Acid Digestion,146,4-Acid Digestion
OREAS0603c,"Au >1 ppm, Au-Ag ore, Au-Cu ore",primary,rhyodacite,high sulphidation epithermal,yes,Archived,oreas-catalogue-2023-11-03.csv,275,Pb Fire Assay (Grav),64600,4-Acid Digestion,1560,4-Acid Digestion,4.96,Pb Fire Assay,,,,,2.28,4-Acid Digestion,89,4-Acid Digestion,9770,4-Acid Digestion,31,4-Acid Digestion,68,4-Acid Digestion,,,14.9,4-Acid Digestion,19.4,4-Acid Digestion,4.81,4-Acid Digestion,12100,4-Acid Digestion,2.76,4-Acid Digestion,0.83,4-Acid Digestion,1.19,4-Acid Digestion,41800,4-Acid Digestion,23,4-Acid Digestion,4.64,4-Acid Digestion,0.16,4-Acid Digestion,4.87,4-Acid Digestion,1.35,Aqua Regia Digestion,0.36,4-Acid Digestion,4.04,4-Acid Digestion,,,23400,4-Acid Digestion,32,4-Acid Digestion,28,4-Acid Digestion,0.078,4-Acid Digestion,1620,4-Acid Digestion,660,4-Acid Digestion,60,4-Acid Digestion,18000,4-Acid Digestion,13.6,4-Acid Digestion,28,4-Acid Digestion,26,Aqua Regia Digestion,430,4-Acid Digestion,10428,4-Acid Digestion,,,7.91,4-Acid Digestion,,,13.8,Aqua Regia Digestion,0.035,4-Acid Digestion,,,,,35900,4-Acid Digestion,396,4-Acid Digestion,4.14,4-Acid Digestion,30,4-Acid Digestion,,,2.83,Aqua Regia Digestion,12.1,4-Acid Digestion,270,4-Acid Digestion,1.04,4-Acid Digestion,0.55,4-Acid Digestion,23,Aqua Regia Digestion,11.4,4-Acid Digestion,1420,4-Acid Digestion,4.18,4-Acid Digestion,0.095,4-Acid Digestion,4.42,4-Acid Digestion,6.27,Aqua Regia Digestion,8.99,4-Acid Digestion,11.6,4-Acid Digestion,0.58,4-Acid Digestion,8030,4-Acid Digestion,177,4-Acid Digestion
OREAS0604,"Au >1 ppm, Au-Ag ore, Au-Cu ore",primary,rhyodacite,high sulphidation epithermal,yes,Archived,oreas-catalogue-2023-11-03.csv,488,Pb Fire Assay,58200,4-Acid Digestion,972,4-Acid Digestion,1.43,Pb Fire Assay,,,,,1.13,4-Acid Digestion,28,4-Acid Digestion,7350,4-Acid Digestion,14.9,4-Acid Digestion,38,4-Acid Digestion,,,42,4-Acid Digestion,34,4-Acid Digestion,3.63,4-Acid Digestion,21600,4-Acid Digestion,1.6,4-Acid Digestion,0.62,4-Acid Digestion,0.74,4-Acid Digestion,30200,4-Acid Digestion,27,4-Acid Digestion,2.72,4-Acid Digestion,,,3.15,4-Acid Digestion,1.01,Aqua Regia Digestion,0.25,4-Acid Digestion,3.57,4-Acid Digestion,,,13200,4-Acid Digestion,19.4,4-Acid Digestion,23,4-Acid Digestion,0.081,4-Acid Digestion,2080,4-Acid Digestion,244,4-Acid Digestion,4.11,4-Acid Digestion,8360,4-Acid Digestion,8.82,4-Acid Digestion,16.5,4-Acid Digestion,650,Aqua Regia Digestion,573,4-Acid Digestion,994,4-Acid Digestion,,,4.55,4-Acid Digestion,,,8.39,Aqua Regia Digestion,,,,,,,45900,4-Acid Digestion,167,4-Acid Digestion,4.81,4-Acid Digestion,44,4-Acid Digestion,,,1.94,Aqua Regia Digestion,3.83,4-Acid Digestion,398,4-Acid Digestion,,,0.33,4-Acid Digestion,25,Aqua Regia Digestion,7.47,4-Acid Digestion,1910,4-Acid Digestion,7.44,4-Acid Digestion,0.081,4-Acid Digestion,3.17,4-Acid Digestion,10.2,Aqua Regia Digestion,16.7,4-Acid Digestion,7.16,4-Acid Digestion,0.56,4-Acid Digestion,2550,4-Acid Digestion,104,4-Acid Digestion
OREAS0604b,"Au >1 ppm, Au-Ag ore, Au-Cu ore",primary,rhyodacite,high sulphidation epithermal,yes,Archived,oreas-catalogue-2023-11-03.csv,493,Pb Fire Assay,65500,4-Acid Digestion,1351,4-Acid Digestion,1.69,Pb Fire Assay,,,,,1.72,4-Acid Digestion,41,4-Acid Digestion,7040,4-Acid Digestion,7.05,4-Acid Digestion,45,4-Acid Digestion,,,10.4,4-Acid Digestion,30,4-Acid Digestion,3.89,4-Acid Digestion,21200,4-Acid Digestion,2.13,4-Acid Digestion,0.73,4-Acid Digestion,0.85,4-Acid Digestion,42500,4-Acid Digestion,28,4-Acid Digestion,3.22,4-Acid Digestion,0.2,4-Acid Digestion,4.08,4-Acid Digestion,1.08,Aqua Regia Digestion,0.31,4-Acid Digestion,2.25,4-Acid Digestion,,,18800,4-Acid Digestion,19.6,4-Acid Digestion,28,4-Acid Digestion,0.074,4-Acid Digestion,1182,4-Acid Digestion,177,4-Acid Digestion,9.32,4-Acid Digestion,14000,4-Acid Digestion,11.3,4-Acid Digestion,22,4-Acid Digestion,17,Aqua Regia Digestion,449,4-Acid Digestion,792,4-Acid Digestion,,,5.78,4-Acid Digestion,,,13.7,Aqua Regia Digestion,,,,,,,47600,4-Acid Digestion,214,4-Acid Digestion,5.09,4-Acid Digestion,46,4-Acid Digestion,,,,,9,4-Acid Digestion,336,4-Acid Digestion,0.91,4-Acid Digestion,0.43,4-Acid Digestion,24,Aqua Regia Digestion,8.36,4-Acid Digestion,1660,4-Acid Digestion,8.1,4-Acid Digestion,,,4.11,4-Acid Digestion,11.9,Aqua Regia Digestion,17.5,4-Acid Digestion,9.09,4-Acid Digestion,0.51,4-Acid Digestion,1170,4-Acid Digestion,149,4-Acid Digestion
OREAS0605,"Au >1 ppm, Au-Ag ore, Au-Cu ore",primary,rhyodacite,high sulphidation epithermal,yes,Archived,oreas-catalogue-2023-11-03.csv,965,Pb Fire Assay,54300,4-Acid Digestion,1602,4-Acid Digestion,1.67,Pb Fire Assay,,,,,0.67,4-Acid Digestion,16.3,4-Acid Digestion,2760,4-Acid Digestion,12.5,4-Acid Digestion,21,4-Acid Digestion,,,90,4-Acid Digestion,30,4-Acid Digestion,1.57,4-Acid Digestion,50200,4-Acid Digestion,1.02,4-Acid Digestion,0.39,4-Acid Digestion,0.21,Aqua Regia Digestion,37600,4-Acid Digestion,30,4-Acid Digestion,1.6,4-Acid Digestion,,,2.58,4-Acid Digestion,,,0.15,4-Acid Digestion,3.78,4-Acid Digestion,,,10400,4-Acid Digestion,3.95,Aqua Regia Digestion,22,4-Acid Digestion,0.054,4-Acid Digestion,476,4-Acid Digestion,91,4-Acid Digestion,4.82,4-Acid Digestion,5800,4-Acid Digestion,6.92,4-Acid Digestion,10.7,4-Acid Digestion,1538,Aqua Regia Digestion,507,4-Acid Digestion,1297,4-Acid Digestion,,,2.97,4-Acid Digestion,,,5.75,Aqua Regia Digestion,,,,,,,83400,4-Acid Digestion,294,4-Acid Digestion,5.03,4-Acid Digestion,76,4-Acid Digestion,,,1.16,Aqua Regia Digestion,2.73,4-Acid Digestion,373,4-Acid Digestion,,,0.2,4-Acid Digestion,33,Aqua Regia Digestion,5.12,4-Acid Digestion,1770,4-Acid Digestion,15,4-Acid Digestion,,,2.79,4-Acid Digestion,8.33,Aqua Regia Digestion,27,4-Acid Digestion,4.26,4-Acid Digestion,0.37,4-Acid Digestion,2160,4-Acid Digestion,84,4-Acid Digestion
OREAS0605b,"Au >1 ppm, Au-Ag ore, Au-Cu ore",primary,rhyodacite,high sulphidation epithermal,yes,Archived,oreas-catalogue-2023-11-03.csv,975,Pb Fire Assay,62600,4-Acid Digestion,2454,4-Acid Digestion,1.72,Pb Fire Assay,,,,,0.71,4-Acid Digestion,50,4-Acid Digestion,4230,4-Acid Digestion,14,4-Acid Digestion,21,4-Acid Digestion,,,19.4,4-Acid Digestion,30,4-Acid Digestion,2.31,4-Acid Digestion,50300,4-Acid Digestion,1.34,4-Acid Digestion,0.64,4-Acid Digestion,0.46,4-Acid Digestion,71400,4-Acid Digestion,33,4-Acid Digestion,1.77,4-Acid Digestion,0.29,4-Acid Digestion,2.27,4-Acid Digestion,2.2,Aqua Regia Digestion,0.22,4-Acid Digestion,3.92,4-Acid Digestion,,,12000,4-Acid Digestion,,,29,4-Acid Digestion,0.088,4-Acid Digestion,1731,4-Acid Digestion,109,4-Acid Digestion,17.3,4-Acid Digestion,5270,4-Acid Digestion,6.8,4-Acid Digestion,10.4,4-Acid Digestion,21,Aqua Regia Digestion,624,4-Acid Digestion,1510,4-Acid Digestion,,,3.01,4-Acid Digestion,,,17.5,Aqua Regia Digestion,0.011,Aqua Regia Digestion,,,,,99600,4-Acid Digestion,405,4-Acid Digestion,6.31,4-Acid Digestion,87,4-Acid Digestion,,,,,6.79,4-Acid Digestion,402,4-Acid Digestion,0.55,4-Acid Digestion,0.22,4-Acid Digestion,33,Aqua Regia Digestion,4.79,4-Acid Digestion,2120,4-Acid Digestion,15.5,4-Acid Digestion,,,3.11,4-Acid Digestion,24,Aqua Regia Digestion,30,4-Acid Digestion,5.98,4-Acid Digestion,0.6,4-Acid Digestion,2400,4-Acid Digestion,77,4-Acid Digestion
OREAS0606,"Au <1 ppm, Au-Ag ore, Au-Cu ore",primary,rhyodacite,high sulphidation epithermal,yes,Archived,oreas-catalogue-2023-11-03.csv,1.03,Aqua Regia Digestion,69500,4-Acid Digestion,106,4-Acid Digestion,0.34,Pb Fire Assay,,,2506,4-Acid Digestion,2.58,4-Acid Digestion,5.91,4-Acid Digestion,5210,4-Acid Digestion,0.96,4-Acid Digestion,80,4-Acid Digestion,,,4.33,4-Acid Digestion,30,4-Acid Digestion,4.97,4-Acid Digestion,268,4-Acid Digestion,3.02,4-Acid Digestion,0.81,4-Acid Digestion,1.55,4-Acid Digestion,17200,4-Acid Digestion,21,4-Acid Digestion,5.98,4-Acid Digestion,,,2.48,4-Acid Digestion,0.039,Aqua Regia Digestion,0.39,4-Acid Digestion,0.15,4-Acid Digestion,,,32200,4-Acid Digestion,40,4-Acid Digestion,41,4-Acid Digestion,,,3628,4-Acid Digestion,104,4-Acid Digestion,4.04,4-Acid Digestion,17700,4-Acid Digestion,14.1,4-Acid Digestion,36,4-Acid Digestion,14.3,Aqua Regia Digestion,817,4-Acid Digestion,107,4-Acid Digestion,,,9.62,4-Acid Digestion,,,17.9,Aqua Regia Digestion,,,,,,,5030,4-Acid Digestion,19.7,4-Acid Digestion,3.48,4-Acid Digestion,2.05,4-Acid Digestion,,,,,4.26,4-Acid Digestion,204,4-Acid Digestion,1.11,4-Acid Digestion,0.68,4-Acid Digestion,0.76,Aqua Regia Digestion,15.2,4-Acid Digestion,1700,4-Acid Digestion,1.15,4-Acid Digestion,,,4.41,4-Acid Digestion,8.89,Aqua Regia Digestion,2.53,4-Acid Digestion,11.5,4-Acid Digestion,0.56,4-Acid Digestion,179,4-Acid Digestion,66,4-Acid Digestion
OREAS0607,"Au <1 ppm, Au-Ag ore, Au-Cu ore",primary,rhyodacite,high sulphidation epithermal,yes,Archived,oreas-catalogue-2023-11-03.csv,5.94,Aqua Regia Digestion,68000,4-Acid Digestion,209,4-Acid Digestion,0.69,Pb Fire Assay,,,440,Aqua Regia Digestion,2.37,4-Acid Digestion,11.6,4-Acid Digestion,4940,4-Acid Digestion,1.63,4-Acid Digestion,76,4-Acid Digestion,,,4.22,4-Acid Digestion,26,4-Acid Digestion,4.38,4-Acid Digestion,563,4-Acid Digestion,2.8,4-Acid Digestion,0.76,4-Acid Digestion,1.44,4-Acid Digestion,17100,4-Acid Digestion,21,4-Acid Digestion,5.54,4-Acid Digestion,0.081,Aqua Regia Digestion,2.33,4-Acid Digestion,0.09,Aqua Regia Digestion,0.35,4-Acid Digestion,0.26,4-Acid Digestion,,,30600,4-Acid Digestion,37,4-Acid Digestion,39,4-Acid Digestion,,,3270,4-Acid Digestion,96,4-Acid Digestion,4.03,4-Acid Digestion,16100,4-Acid Digestion,13.2,4-Acid Digestion,34,4-Acid Digestion,13.3,Aqua Regia Digestion,775,4-Acid Digestion,209,4-Acid Digestion,,,9.19,4-Acid Digestion,,,16.7,Aqua Regia Digestion,,,,,,,9740,4-Acid Digestion,30,4-Acid Digestion,3.27,4-Acid Digestion,3.56,4-Acid Digestion,,,,,3.99,4-Acid Digestion,221,4-Acid Digestion,1.03,4-Acid Digestion,0.59,4-Acid Digestion,2.51,Aqua Regia Digestion,14,4-Acid Digestion,1660,4-Acid Digestion,1.29,4-Acid Digestion,,,4.11,4-Acid Digestion,8.51,Aqua Regia Digestion,3.15,4-Acid Digestion,10.6,4-Acid Digestion,0.54,4-Acid Digestion,259,4-Acid Digestion,63,4-Acid Digestion
OREAS0607b,"Au <1 ppm, Au-Ag ore, Au-Cu ore",primary,rhyodacite,high sulphidation epithermal,yes,Current,oreas-catalogue-2023-11-03.csv,6.1,Aqua Regia Digestion,71800,4-Acid Digestion,180,4-Acid Digestion,0.696,Pb Fire Assay,,,2633,4-Acid Digestion,2.74,4-Acid Digestion,12.5,4-Acid Digestion,10700,4-Acid Digestion,3.3,4-Acid Digestion,83,4-Acid Digestion,,,2.79,4-Acid Digestion,17,4-Acid Digestion,5.9,4-Acid Digestion,554,4-Acid Digestion,3.08,4-Acid Digestion,0.85,4-Acid Digestion,1.23,4-Acid Digestion,22200,4-Acid Digestion,22,4-Acid Digestion,5.22,4-Acid Digestion,0.076,Aqua Regia Digestion,5.36,4-Acid Digestion,0.098,Aqua Regia Digestion,0.4,4-Acid Digestion,0.42,4-Acid Digestion,,,29100,4-Acid Digestion,41,4-Acid Digestion,30,4-Acid Digestion,0.079,4-Acid Digestion,1780,4-Acid Digestion,260,4-Acid Digestion,3.43,4-Acid Digestion,22100,4-Acid Digestion,16,4-Acid Digestion,33,4-Acid Digestion,4.98,Aqua Regia Digestion,370,4-Acid Digestion,1733,4-Acid Digestion,,,9.43,4-Acid Digestion,,,13.9,Aqua Regia Digestion,,,,,,,8920,4-Acid Digestion,13.6,4-Acid Digestion,3.96,4-Acid Digestion,3.57,4-Acid Digestion,,,3.51,Aqua Regia Digestion,4.01,4-Acid Digestion,208,4-Acid Digestion,1.21,4-Acid Digestion,0.65,4-Acid Digestion,2.35,Aqua Regia Digestion,13.7,4-Acid Digestion,1240,4-Acid Digestion,1.09,4-Acid Digestion,0.1,4-Acid Digestion,4.74,4-Acid Digestion,3.49,Aqua Regia Digestion,2.6,4-Acid Digestion,12.7,4-Acid Digestion,0.55,4-Acid Digestion,694,4-Acid Digestion,196,4-Acid Digestion
OREAS0608,"Au >1 ppm, Au-Ag ore, Au-Cu ore",primary,rhyodacite,high sulphidation epithermal,yes,Archived,oreas-catalogue-2023-11-03.csv,14.6,Aqua Regia Digestion,66800,4-Acid Digestion,365,4-Acid Digestion,1.21,Pb Fire Assay,,,,,2.19,4-Acid Digestion,20,4-Acid Digestion,4580,4-Acid Digestion,2.48,4-Acid Digestion,70,4-Acid Digestion,,,4.42,4-Acid Digestion,27,4-Acid Digestion,4,4-Acid Digestion,1010,4-Acid Digestion,2.54,4-Acid Digestion,0.73,4-Acid Digestion,1.31,4-Acid Digestion,17700,4-Acid Digestion,21,4-Acid Digestion,5.04,4-Acid Digestion,0.093,Aqua Regia Digestion,2.26,4-Acid Digestion,0.15,Aqua Regia Digestion,0.32,4-Acid Digestion,0.45,4-Acid Digestion,,,29000,4-Acid Digestion,34,4-Acid Digestion,36,4-Acid Digestion,,,3010,4-Acid Digestion,95,4-Acid Digestion,4.13,4-Acid Digestion,14500,4-Acid Digestion,12.2,4-Acid Digestion,31,4-Acid Digestion,13.5,Aqua Regia Digestion,723,4-Acid Digestion,316,4-Acid Digestion,,,8.33,4-Acid Digestion,,,15.2,Aqua Regia Digestion,,,,,,,14000,4-Acid Digestion,53,4-Acid Digestion,3.29,4-Acid Digestion,6.02,4-Acid Digestion,,,,,4.22,4-Acid Digestion,231,4-Acid Digestion,0.94,4-Acid Digestion,0.54,4-Acid Digestion,5.73,Aqua Regia Digestion,13,4-Acid Digestion,1670,4-Acid Digestion,1.42,4-Acid Digestion,,,3.85,4-Acid Digestion,8.65,Aqua Regia Digestion,3.99,4-Acid Digestion,9.95,4-Acid Digestion,0.53,4-Acid Digestion,366,4-Acid Digestion,63,4-Acid Digestion
OREAS0609,"Au >1 ppm, Au-Ag ore, Au-Cu ore",primary,rhyodacite,high sulphidation epithermal,yes,Archived,oreas-catalogue-2023-11-03.csv,25,Aqua Regia Digestion,63900,4-Acid Digestion,1489,4-Acid Digestion,5.16,Pb Fire Assay,,,,,1.42,4-Acid Digestion,112,4-Acid Digestion,2940,4-Acid Digestion,7.4,4-Acid Digestion,53,4-Acid Digestion,,,5.41,4-Acid Digestion,28,4-Acid Digestion,2.49,4-Acid Digestion,4950,4-Acid Digestion,1.68,4-Acid Digestion,0.61,4-Acid Digestion,0.85,4-Acid Digestion,20900,4-Acid Digestion,23,4-Acid Digestion,3.19,4-Acid Digestion,,,2,4-Acid Digestion,0.47,Aqua Regia Digestion,0.23,4-Acid Digestion,1.97,4-Acid Digestion,,,22500,4-Acid Digestion,23,4-Acid Digestion,26,4-Acid Digestion,,,1857,4-Acid Digestion,82,4-Acid Digestion,4.43,4-Acid Digestion,9340,4-Acid Digestion,9.17,4-Acid Digestion,21,4-Acid Digestion,12.6,Aqua Regia Digestion,570,4-Acid Digestion,608,4-Acid Digestion,,,5.82,4-Acid Digestion,,,9.02,Aqua Regia Digestion,,,,,,,34300,4-Acid Digestion,140,4-Acid Digestion,3.08,4-Acid Digestion,17.1,4-Acid Digestion,,,,,10.1,4-Acid Digestion,284,4-Acid Digestion,0.71,4-Acid Digestion,0.36,4-Acid Digestion,19.1,Aqua Regia Digestion,9.91,4-Acid Digestion,1610,4-Acid Digestion,1.68,4-Acid Digestion,,,2.87,4-Acid Digestion,9.49,Aqua Regia Digestion,5.62,4-Acid Digestion,7.29,4-Acid Digestion,0.53,4-Acid Digestion,1032,4-Acid Digestion,59,4-Acid Digestion
OREAS0609b,"Au >1 ppm, Au-Ag ore, Au-Cu ore",primary,rhyodacite,high sulphidation epithermal,yes,Current,oreas-catalogue-2023-11-03.csv,24,Aqua Regia Digestion,67100,4-Acid Digestion,1500,4-Acid Digestion,4.97,Pb Fire Assay,,,,,2.43,4-Acid Digestion,110,4-Acid Digestion,9390,4-Acid Digestion,8.16,4-Acid Digestion,71,4-Acid Digestion,,,5.43,4-Acid Digestion,19.9,4-Acid Digestion,5.28,4-Acid Digestion,4980,4-Acid Digestion,2.75,4-Acid Digestion,0.81,4-Acid Digestion,1.08,4-Acid Digestion,28900,4-Acid Digestion,23,4-Acid Digestion,4.58,4-Acid Digestion,0.18,4-Acid Digestion,5,4-Acid Digestion,0.52,Aqua Regia Digestion,0.36,4-Acid Digestion,2.05,4-Acid Digestion,,,25300,4-Acid Digestion,35,4-Acid Digestion,31,4-Acid Digestion,0.083,4-Acid Digestion,1470,4-Acid Digestion,230,4-Acid Digestion,5.54,4-Acid Digestion,19100,4-Acid Digestion,14.6,4-Acid Digestion,30,4-Acid Digestion,7.05,Aqua Regia Digestion,330,4-Acid Digestion,448,4-Acid Digestion,,,8.37,4-Acid Digestion,,,13.9,Aqua Regia Digestion,0.001,Aqua Regia Digestion,,,,,22700,4-Acid Digestion,158,4-Acid Digestion,3.73,4-Acid Digestion,15.5,4-Acid Digestion,,,2.82,Aqua Regia Digestion,11.6,4-Acid Digestion,219,4-Acid Digestion,1.07,4-Acid Digestion,0.57,4-Acid Digestion,22,Aqua Regia Digestion,12.2,4-Acid Digestion,1220,4-Acid Digestion,1.48,4-Acid Digestion,0.095,4-Acid Digestion,4.26,4-Acid Digestion,5.69,Aqua Regia Digestion,4.42,4-Acid Digestion,11.4,4-Acid Digestion,0.56,4-Acid Digestion,1308,4-Acid Digestion,181,4-Acid Digestion
OREAS0060b,Au-Ag ore,primary,andesite,low sulphidation epithermal,no,Archived,oreas-catalogue-2023-11-03.csv,4.96,Aqua Regia Digestion,,,,,2.57,Pb Fire Assay,,,,,,,,,,,,,,,,,,,,,,,,,,,,,,,,,,,,,,,,,,,,,,,,,,,,,,,,,,,,,,,,,,,,,,,,,,,,,,,,,,,,,,,,,,,,,,,,,,,,,,,,,,,,,,,,,,,,,,,,,,,,,,,,,,,,
OREAS0060c,"Au >1 ppm, Au-Ag ore",primary,andesite,low sulphidation epithermal,no,Archived,oreas-catalogue-2023-11-03.csv,4.81,Aqua Regia Digestion,,,,,2.47,Pb Fire Assay,,,,,,,,,,,,,,,,,,,,,,,,,,,,,,,,,,,,,,,,,,,,,,,,,,,,,,,,,,,,,,,,,,,,,,,,,,,,,,,,,,,,,,,,,8600,4-Acid Digestion,,,,,,,,,,,,,,,,,,,,,,,,,,,,,,,,,,,,,,,,,,
OREAS0060d,"Au >1 ppm, Au-Ag ore",primary,andesite,low sulphidation epithermal,yes,Archived,oreas-catalogue-2023-11-03.csv,4.45,Aqua Regia Digestion,35600,4-Acid Digestion,15.7,4-Acid Digestion,2.47,Pb Fire Assay,,,215,4-Acid Digestion,0.72,4-Acid Digestion,0.31,4-Acid Digestion,101900,4-Acid Digestion,0.15,4-Acid Digestion,18.6,4-Acid Digestion,,,7.59,4-Acid Digestion,13.6,4-Acid Digestion,4.34,4-Acid Digestion,73,4-Acid Digestion,1.37,4-Acid Digestion,0.81,4-Acid Digestion,0.5,4-Acid Digestion,19600,4-Acid Digestion,8.15,4-Acid Digestion,1.62,4-Acid Digestion,,,1.3,4-Acid Digestion,0.1,Aqua Regia Digestion,0.28,4-Acid Digestion,0.023,4-Acid Digestion,,,15100,4-Acid Digestion,9.09,4-Acid Digestion,41,4-Acid Digestion,0.12,4-Acid Digestion,5900,4-Acid Digestion,590,4-Acid Digestion,2.83,4-Acid Digestion,5650,4-Acid Digestion,1.78,4-Acid Digestion,8.9,4-Acid Digestion,8.64,Aqua Regia Digestion,420,4-Acid Digestion,10.6,4-Acid Digestion,,,2.2,4-Acid Digestion,,,9.91,Aqua Regia Digestion,,,,,,,5730,4-Acid Digestion,2.14,4-Acid Digestion,6.85,4-Acid Digestion,,,,,1.51,Aqua Regia Digestion,0.7,4-Acid Digestion,244,4-Acid Digestion,,,0.24,4-Acid Digestion,2.02,Aqua Regia Digestion,2.15,4-Acid Digestion,1710,4-Acid Digestion,0.64,4-Acid Digestion,0.11,4-Acid Digestion,0.65,4-Acid Digestion,38,Aqua Regia Digestion,2.28,4-Acid Digestion,7.25,4-Acid Digestion,0.75,4-Acid Digestion,37,4-Acid Digestion,50,4-Acid Digestion
OREAS0060e,"Au >1 ppm, Au-Ag ore",primary,andesite,low sulphidation epithermal,yes,Current,oreas-catalogue-2023-11-03.csv,4.83,Aqua Regia Digestion,71200,4-Acid Digestion,13.3,4-Acid Digestion,2.38,Pb Fire Assay,14.6,Aqua Regia Digestion,386,4-Acid Digestion,0.95,4-Acid Digestion,0.097,4-Acid Digestion,37800,4-Acid Digestion,0.34,4-Acid Digestion,31,4-Acid Digestion,,,14.2,4-Acid Digestion,26,4-Acid Digestion,3.85,4-Acid Digestion,116,4-Acid Digestion,2.54,4-Acid Digestion,1.5,4-Acid Digestion,0.87,4-Acid Digestion,38200,4-Acid Digestion,15.3,4-Acid Digestion,2.96,4-Acid Digestion,0.098,Aqua Regia Digestion,2.58,4-Acid Digestion,0.068,Aqua Regia Digestion,0.52,4-Acid Digestion,0.048,4-Acid Digestion,,,17500,4-Acid Digestion,14.1,4-Acid Digestion,36,4-Acid Digestion,0.23,4-Acid Digestion,14600,4-Acid Digestion,830,4-Acid Digestion,3.1,4-Acid Digestion,19600,4-Acid Digestion,3.18,4-Acid Digestion,16.2,4-Acid Digestion,14.1,Aqua Regia Digestion,870,4-Acid Digestion,40,4-Acid Digestion,,,3.74,4-Acid Digestion,,,8.61,Aqua Regia Digestion,0.001,Aqua Regia Digestion,,,,,4690,4-Acid Digestion,7.74,4-Acid Digestion,15.2,4-Acid Digestion,0.45,Aqua Regia Digestion,,,2.97,Aqua Regia Digestion,0.94,4-Acid Digestion,444,4-Acid Digestion,0.19,4-Acid Digestion,0.44,4-Acid Digestion,0.92,Aqua Regia Digestion,2.93,4-Acid Digestion,3670,4-Acid Digestion,0.51,4-Acid Digestion,0.2,4-Acid Digestion,0.79,4-Acid Digestion,94,Aqua Regia Digestion,1.62,4-Acid Digestion,14.2,4-Acid Digestion,1.46,4-Acid Digestion,141,4-Acid Digestion,98,4-Acid Digestion
OREAS0060P,"Au only, Au-Ag ore",primary,andesitic volcanics,low sulphidation epithermal,no,Archived,oreas-catalogue-2023-11-03.csv,4.89,Aqua Regia Digestion,,,,,2.6,Pb Fire Assay,,,,,,,,,,,,,,,,,,,,,,,,,,,,,,,,,,,,,,,,,,,,,,,,,,,,,,,,,,,,,,,,,,,,,,,,,,,,,,,,,,,,,,,,,,,,,,,,,,,,,,,,,,,,,,,,,,,,,,,,,,,,,,,,,,,,
OREAS0610,"Au >1 ppm, Au-Ag ore, Au-Cu ore",primary,rhyodacite,high sulphidation epithermal,yes,Archived,oreas-catalogue-2023-11-03.csv,48,Aqua Regia Digestion,59900,4-Acid Digestion,2835,4-Acid Digestion,9.83,Pb Fire Assay,,,,,1.48,4-Acid Digestion,224,4-Acid Digestion,2410,4-Acid Digestion,12.1,4-Acid Digestion,47,4-Acid Digestion,,,7.72,4-Acid Digestion,39,4-Acid Digestion,2.16,4-Acid Digestion,9710,4-Acid Digestion,1.53,4-Acid Digestion,0.59,4-Acid Digestion,0.77,4-Acid Digestion,23700,4-Acid Digestion,24,4-Acid Digestion,2.86,4-Acid Digestion,,,2.01,4-Acid Digestion,0.8,Aqua Regia Digestion,0.22,4-Acid Digestion,3.9,4-Acid Digestion,,,19800,4-Acid Digestion,20,4-Acid Digestion,28,4-Acid Digestion,,,1557,4-Acid Digestion,78,4-Acid Digestion,4.82,4-Acid Digestion,8200,4-Acid Digestion,8.27,4-Acid Digestion,18.9,4-Acid Digestion,24,Aqua Regia Digestion,554,4-Acid Digestion,662,4-Acid Digestion,,,5.09,4-Acid Digestion,,,7.63,Aqua Regia Digestion,,,,,,,40700,4-Acid Digestion,299,4-Acid Digestion,3.06,4-Acid Digestion,29,4-Acid Digestion,,,,,27,4-Acid Digestion,306,4-Acid Digestion,0.68,4-Acid Digestion,0.31,4-Acid Digestion,42,Aqua Regia Digestion,8.95,4-Acid Digestion,1670,4-Acid Digestion,1.84,4-Acid Digestion,,,2.63,4-Acid Digestion,11.6,Aqua Regia Digestion,7.57,4-Acid Digestion,6.59,4-Acid Digestion,0.52,4-Acid Digestion,1754,4-Acid Digestion,61,4-Acid Digestion
OREAS0611,"Au >1 ppm, Au-Ag ore, Au-Cu ore",primary,rhyodacite,high sulphidation epithermal,yes,Archived,oreas-catalogue-2023-11-03.csv,79,Aqua Regia Digestion,57800,4-Acid Digestion,3400,4-Acid Digestion,15.7,Pb Fire Assay,,,,,1.46,4-Acid Digestion,265,4-Acid Digestion,2270,4-Acid Digestion,13.9,4-Acid Digestion,46,4-Acid Digestion,,,8.7,4-Acid Digestion,51,4-Acid Digestion,2.06,4-Acid Digestion,11700,4-Acid Digestion,1.55,4-Acid Digestion,0.61,4-Acid Digestion,0.76,4-Acid Digestion,25400,4-Acid Digestion,24,4-Acid Digestion,2.92,4-Acid Digestion,,,2.26,4-Acid Digestion,0.95,Aqua Regia Digestion,0.22,4-Acid Digestion,4.68,4-Acid Digestion,,,18600,4-Acid Digestion,21,4-Acid Digestion,30,4-Acid Digestion,,,1472,4-Acid Digestion,79,4-Acid Digestion,5.46,4-Acid Digestion,8040,4-Acid Digestion,8.82,4-Acid Digestion,19.4,4-Acid Digestion,27,Aqua Regia Digestion,548,4-Acid Digestion,640,4-Acid Digestion,,,5.15,4-Acid Digestion,,,7.25,Aqua Regia Digestion,,,,,,,41800,4-Acid Digestion,365,4-Acid Digestion,3.2,4-Acid Digestion,35,4-Acid Digestion,,,,,32,4-Acid Digestion,317,4-Acid Digestion,0.71,4-Acid Digestion,0.31,4-Acid Digestion,49,Aqua Regia Digestion,8.66,4-Acid Digestion,1920,4-Acid Digestion,2.17,4-Acid Digestion,,,2.68,4-Acid Digestion,12.7,Aqua Regia Digestion,8.75,4-Acid Digestion,6.8,4-Acid Digestion,0.55,4-Acid Digestion,2023,4-Acid Digestion,69,4-Acid Digestion
OREAS0061d,Au-Ag ore,primary,andesite,low sulphidation epithermal,no,Archived,oreas-catalogue-2023-11-03.csv,9.27,Aqua Regia Digestion,,,,,4.76,Pb Fire Assay,,,,,,,,,,,,,,,,,,,,,,,,,,,,,,,,,,,,,,,,,,,,,,,,,,,,,,,,,,,,,,,,,,,,,,,,,,,,,,,,,,,,,,,,,,,,,,,,,,,,,,,,,,,,,,,,,,,,,,,,,,,,,,,,,,,,
OREAS0061e,"Au >1 ppm, Au-Ag ore",primary,andesite,low sulphidation epithermal,no,Archived,oreas-catalogue-2023-11-03.csv,5.37,Aqua Regia Digestion,,,,,4.43,Pb Fire Assay,,,,,,,,,,,,,,,,,,,,,,,,,,,,,,,,,,,,,,,,,,,,,,,,,,,,,,,,,,,,,,,,,,,,,,,,,,,,,,,,,,,,,,,,,7900,4-Acid Digestion,,,,,,,,,,,,,,,,,,,,,,,,,,,,,,,,,,,,,,,,,,
OREAS0061f,"Au >1 ppm, Au-Ag ore",primary,andesite,low sulphidation epithermal,yes,Archived,oreas-catalogue-2023-11-03.csv,3.61,Aqua Regia Digestion,53700,4-Acid Digestion,12.2,4-Acid Digestion,4.6,Pb Fire Assay,,,257,4-Acid Digestion,0.76,4-Acid Digestion,0.1,4-Acid Digestion,75400,4-Acid Digestion,0.13,4-Acid Digestion,22,4-Acid Digestion,,,9.85,4-Acid Digestion,22,4-Acid Digestion,3.9,4-Acid Digestion,40,4-Acid Digestion,2.02,4-Acid Digestion,1.19,4-Acid Digestion,0.69,4-Acid Digestion,26700,4-Acid Digestion,11.5,4-Acid Digestion,2.33,4-Acid Digestion,,,1.88,4-Acid Digestion,0.099,Aqua Regia Digestion,0.4,4-Acid Digestion,0.032,4-Acid Digestion,,,15400,4-Acid Digestion,10.5,4-Acid Digestion,36,4-Acid Digestion,0.17,4-Acid Digestion,10000,4-Acid Digestion,650,4-Acid Digestion,2.08,4-Acid Digestion,12800,4-Acid Digestion,2.28,4-Acid Digestion,12.2,4-Acid Digestion,13.1,Aqua Regia Digestion,650,4-Acid Digestion,10.1,4-Acid Digestion,,,2.9,4-Acid Digestion,,,8.79,Aqua Regia Digestion,,,,,,,4060,4-Acid Digestion,1.6,4-Acid Digestion,10.6,4-Acid Digestion,,,,,2.11,Aqua Regia Digestion,0.71,4-Acid Digestion,359,4-Acid Digestion,,,0.35,4-Acid Digestion,1.13,Aqua Regia Digestion,2,4-Acid Digestion,2630,4-Acid Digestion,0.6,4-Acid Digestion,0.15,4-Acid Digestion,0.53,4-Acid Digestion,63,Aqua Regia Digestion,2.04,4-Acid Digestion,10.2,4-Acid Digestion,1.1,4-Acid Digestion,51,4-Acid Digestion,72,4-Acid Digestion
OREAS0061h,"Au >1 ppm, Au-Ag ore",primary,andesite,low sulphidation epithermal,yes,Current,oreas-catalogue-2023-11-03.csv,3.65,Aqua Regia Digestion,67500,4-Acid Digestion,292,4-Acid Digestion,4.42,Pb Fire Assay,9.23,Aqua Regia Digestion,433,4-Acid Digestion,1.06,4-Acid Digestion,0.14,4-Acid Digestion,33500,4-Acid Digestion,0.25,4-Acid Digestion,33,4-Acid Digestion,,,13.9,4-Acid Digestion,22,4-Acid Digestion,5.05,4-Acid Digestion,84,4-Acid Digestion,2.42,4-Acid Digestion,1.46,4-Acid Digestion,0.86,4-Acid Digestion,37800,4-Acid Digestion,14.9,4-Acid Digestion,2.99,4-Acid Digestion,0.086,Aqua Regia Digestion,2.48,4-Acid Digestion,0.071,Aqua Regia Digestion,0.52,4-Acid Digestion,0.048,4-Acid Digestion,,,20800,4-Acid Digestion,15.3,4-Acid Digestion,42,4-Acid Digestion,0.21,4-Acid Digestion,13700,4-Acid Digestion,880,4-Acid Digestion,3.82,4-Acid Digestion,17000,4-Acid Digestion,3.4,4-Acid Digestion,16.3,4-Acid Digestion,12.3,Aqua Regia Digestion,830,4-Acid Digestion,27,4-Acid Digestion,,,4.01,4-Acid Digestion,,,10.8,Aqua Regia Digestion,0.001,Aqua Regia Digestion,,,,,5810,4-Acid Digestion,269,4-Acid Digestion,15.1,4-Acid Digestion,0.58,Aqua Regia Digestion,,,2.93,Aqua Regia Digestion,1.08,4-Acid Digestion,387,4-Acid Digestion,0.21,4-Acid Digestion,0.42,4-Acid Digestion,1.05,Aqua Regia Digestion,3.83,4-Acid Digestion,3560,4-Acid Digestion,0.63,4-Acid Digestion,0.21,4-Acid Digestion,1.01,4-Acid Digestion,89,Aqua Regia Digestion,4.15,4-Acid Digestion,13.5,4-Acid Digestion,1.44,4-Acid Digestion,101,4-Acid Digestion,91,4-Acid Digestion
OREAS0061Pa,"Au >1 ppm, Au-Ag ore",primary,andesitic volcanics,low sulphidation epithermal,no,Archived,oreas-catalogue-2023-11-03.csv,8.54,4-Acid Digestion,,,,,4.46,Pb Fire Assay,,,,,,,,,,,,,,,,,,,,,,,,,,,,,,,,,,,,,,,,,,,,,,,,,,,,,,,,,,,,,,,,,,,,,,,,,,,,,,,,,,,,,,,,,,,,,,,,,,,,,,,,,,,,,,,,,,,,,,,,,,,,,,,,,,,,
OREAS0061Pb,"Au >1 ppm, Au-Ag ore",primary,andesitic volcanics,low sulphidation epithermal,no,Archived,oreas-catalogue-2023-11-03.csv,9,Aqua Regia Digestion,,,,,4.75,Pb Fire Assay,,,,,,,,,,,,,,,,,,,,,,,,,,,,,,,,,,,,,,,,,,,,,,,,,,,,,,,,,,,,,,,,,,,,,,,,,,,,,,,,,,,,,,,,,,,,,,,,,,,,,,,,,,,,,,,,,,,,,,,,,,,,,,,,,,,,
OREAS0620,"Au <1 ppm, Au-Ag ore, Au-Cu ore, Zn-Pb-Ag sulphide ore",primary,rhyodacite,volcanic hosted massive sulphide,yes,Archived,oreas-catalogue-2023-11-03.csv,38,Aqua Regia Digestion,67200,4-Acid Digestion,50,4-Acid Digestion,0.685,Pb Fire Assay,,,2487,4-Acid Digestion,2.36,4-Acid Digestion,1.93,4-Acid Digestion,16000,4-Acid Digestion,163,4-Acid Digestion,64,4-Acid Digestion,,,12.1,4-Acid Digestion,22,4-Acid Digestion,5.01,4-Acid Digestion,1730,4-Acid Digestion,,,,,,,29400,4-Acid Digestion,24,4-Acid Digestion,,,,,5.61,4-Acid Digestion,2.14,Aqua Regia Digestion,,,1.15,4-Acid Digestion,,,26300,4-Acid Digestion,30,4-Acid Digestion,20,4-Acid Digestion,0.11,4-Acid Digestion,3410,4-Acid Digestion,440,4-Acid Digestion,9.47,4-Acid Digestion,19400,4-Acid Digestion,13.1,4-Acid Digestion,33,Borate / Peroxide Fusion ICP,14.4,Aqua Regia Digestion,353,4-Acid Digestion,7740,4-Acid Digestion,,,8.96,Borate / Peroxide Fusion ICP,,,123,Borate / Peroxide Fusion ICP,,,,,,,24700,4-Acid Digestion,76,4-Acid Digestion,5.2,4-Acid Digestion,,,298200,Borate / Peroxide Fusion ICP,,,4.88,4-Acid Digestion,131,4-Acid Digestion,1.13,4-Acid Digestion,0.58,4-Acid Digestion,,,11,4-Acid Digestion,1350,4-Acid Digestion,1.61,4-Acid Digestion,,,4.23,4-Acid Digestion,27,Borate / Peroxide Fusion ICP,2.21,4-Acid Digestion,12.3,4-Acid Digestion,0.73,4-Acid Digestion,31500,4-Acid Digestion,202,4-Acid Digestion
OREAS0621,"Au >1 ppm, Au-Ag ore, Au-Cu ore, Zn-Pb-Ag sulphide ore",primary,rhyodacite,volcanic hosted massive sulphide,yes,Archived,oreas-catalogue-2023-11-03.csv,68,Aqua Regia Digestion,64000,4-Acid Digestion,77,4-Acid Digestion,1.25,Pb Fire Assay,,,2612,Borate / Peroxide Fusion ICP,1.69,4-Acid Digestion,3.93,4-Acid Digestion,19700,4-Acid Digestion,284,4-Acid Digestion,47,4-Acid Digestion,,,29,4-Acid Digestion,37,4-Acid Digestion,3.28,4-Acid Digestion,3630,4-Acid Digestion,,,,,,,37000,4-Acid Digestion,25,4-Acid Digestion,,,,,4.41,4-Acid Digestion,3.93,Aqua Regia Digestion,,,1.83,4-Acid Digestion,,,22000,4-Acid Digestion,22,4-Acid Digestion,14.2,4-Acid Digestion,0.14,4-Acid Digestion,5070,4-Acid Digestion,532,4-Acid Digestion,13.6,4-Acid Digestion,13100,4-Acid Digestion,8.61,4-Acid Digestion,24,Borate / Peroxide Fusion ICP,26,Aqua Regia Digestion,359,4-Acid Digestion,13600,4-Acid Digestion,,,6.64,Borate / Peroxide Fusion ICP,,,89,Borate / Peroxide Fusion ICP,,,,,,,44800,4-Acid Digestion,139,4-Acid Digestion,6.24,4-Acid Digestion,5.64,4-Acid Digestion,280500,Borate / Peroxide Fusion ICP,,,5.25,4-Acid Digestion,91,4-Acid Digestion,,,0.46,4-Acid Digestion,,,7.48,4-Acid Digestion,1490,4-Acid Digestion,1.96,4-Acid Digestion,,,2.83,4-Acid Digestion,36,Borate / Peroxide Fusion ICP,2.35,4-Acid Digestion,11.1,4-Acid Digestion,0.99,4-Acid Digestion,52200,4-Acid Digestion,168,4-Acid Digestion
OREAS0622,"Au >1 ppm, Au-Ag ore, Au-Cu ore, Zn-Pb-Ag sulphide ore",primary,rhyodacite,volcanic hosted massive sulphide,yes,Archived,oreas-catalogue-2023-11-03.csv,101,Aqua Regia Digestion,57700,4-Acid Digestion,109,4-Acid Digestion,1.85,Pb Fire Assay,,,2311,Borate / Peroxide Fusion ICP,1.05,4-Acid Digestion,5.05,4-Acid Digestion,21400,4-Acid Digestion,460,4-Acid Digestion,30,4-Acid Digestion,,,36,4-Acid Digestion,34,4-Acid Digestion,1.72,4-Acid Digestion,4860,4-Acid Digestion,,,,,,,43100,4-Acid Digestion,24,4-Acid Digestion,,,,,3.25,4-Acid Digestion,5.37,Aqua Regia Digestion,,,4.63,4-Acid Digestion,,,17200,4-Acid Digestion,14.1,4-Acid Digestion,8.67,4-Acid Digestion,0.18,4-Acid Digestion,5620,4-Acid Digestion,600,4-Acid Digestion,17.4,4-Acid Digestion,7290,4-Acid Digestion,4.62,4-Acid Digestion,15.7,Borate / Peroxide Fusion ICP,26,Aqua Regia Digestion,330,4-Acid Digestion,22100,4-Acid Digestion,,,4.29,Borate / Peroxide Fusion ICP,,,58,Borate / Peroxide Fusion ICP,,,,,,,77100,4-Acid Digestion,195,4-Acid Digestion,6.82,4-Acid Digestion,7.81,4-Acid Digestion,250900,Borate / Peroxide Fusion ICP,,,7.01,4-Acid Digestion,52,4-Acid Digestion,0.42,4-Acid Digestion,0.32,4-Acid Digestion,,,4.71,4-Acid Digestion,1470,4-Acid Digestion,3.65,4-Acid Digestion,,,1.57,4-Acid Digestion,45,Borate / Peroxide Fusion ICP,2.48,4-Acid Digestion,9.76,4-Acid Digestion,1.11,4-Acid Digestion,102400,4-Acid Digestion,124,4-Acid Digestion
OREAS0623,"Au <1 ppm, Au-Ag ore, Au-Cu ore, Zn-Pb-Ag sulphide ore",primary,rhyodacite,volcanic hosted massive sulphide,yes,Archived,oreas-catalogue-2023-11-03.csv,20,Aqua Regia Digestion,50400,4-Acid Digestion,77,4-Acid Digestion,0.827,Pb Fire Assay,,,1395,Borate / Peroxide Fusion ICP,1.39,4-Acid Digestion,17.7,4-Acid Digestion,13800,4-Acid Digestion,54,4-Acid Digestion,46,4-Acid Digestion,,,222,4-Acid Digestion,25,4-Acid Digestion,2.85,4-Acid Digestion,17300,4-Acid Digestion,,,,,,,134200,4-Acid Digestion,22,4-Acid Digestion,,,,,3.97,4-Acid Digestion,0.83,Aqua Regia Digestion,,,2.1,4-Acid Digestion,,,14500,4-Acid Digestion,22,4-Acid Digestion,15.7,4-Acid Digestion,0.24,4-Acid Digestion,12000,4-Acid Digestion,600,4-Acid Digestion,9.55,4-Acid Digestion,11200,4-Acid Digestion,8.58,4-Acid Digestion,25,Borate / Peroxide Fusion ICP,15.6,Aqua Regia Digestion,430,4-Acid Digestion,2500,4-Acid Digestion,,,6.53,Borate / Peroxide Fusion ICP,,,67,Borate / Peroxide Fusion ICP,,,,,,,90600,4-Acid Digestion,28,4-Acid Digestion,8.32,4-Acid Digestion,18.7,4-Acid Digestion,244500,Borate / Peroxide Fusion ICP,,,5.94,4-Acid Digestion,80,4-Acid Digestion,,,0.53,4-Acid Digestion,0.57,Aqua Regia Digestion,6.4,4-Acid Digestion,1390,4-Acid Digestion,0.74,4-Acid Digestion,,,2.63,4-Acid Digestion,15.8,Aqua Regia Digestion,4.28,4-Acid Digestion,13.3,4-Acid Digestion,1.47,4-Acid Digestion,10300,4-Acid Digestion,150,4-Acid Digestion
OREAS0624,"Au >1 ppm, Au-Ag ore, Au-Cu ore, Zn-Pb-Ag sulphide ore",primary,rhyodacite,volcanic hosted massive sulphide,yes,Archived,oreas-catalogue-2023-11-03.csv,45,Aqua Regia Digestion,42000,4-Acid Digestion,109,4-Acid Digestion,1.16,Pb Fire Assay,,,1070,Borate / Peroxide Fusion ICP,0.76,4-Acid Digestion,22,4-Acid Digestion,14900,4-Acid Digestion,132,4-Acid Digestion,29,4-Acid Digestion,,,269,4-Acid Digestion,29,4-Acid Digestion,1.2,4-Acid Digestion,31000,4-Acid Digestion,,,,,,,162100,4-Acid Digestion,21,4-Acid Digestion,,,,,2.85,4-Acid Digestion,1.89,Aqua Regia Digestion,,,4.05,4-Acid Digestion,,,9260,4-Acid Digestion,13.5,4-Acid Digestion,10.3,4-Acid Digestion,0.27,4-Acid Digestion,12600,4-Acid Digestion,660,4-Acid Digestion,16.3,4-Acid Digestion,4750,4-Acid Digestion,4.34,4-Acid Digestion,16.8,Borate / Peroxide Fusion ICP,17.5,Aqua Regia Digestion,550,4-Acid Digestion,6240,4-Acid Digestion,,,4.27,Borate / Peroxide Fusion ICP,,,33,Borate / Peroxide Fusion ICP,,,,,,,130900,4-Acid Digestion,67,4-Acid Digestion,8.48,4-Acid Digestion,30,4-Acid Digestion,204700,Borate / Peroxide Fusion ICP,,,7.95,4-Acid Digestion,38,4-Acid Digestion,,,0.39,4-Acid Digestion,0.76,Aqua Regia Digestion,3.61,4-Acid Digestion,1180,4-Acid Digestion,1.01,4-Acid Digestion,,,1.31,4-Acid Digestion,43,Borate / Peroxide Fusion ICP,4.37,4-Acid Digestion,11.6,4-Acid Digestion,1.59,4-Acid Digestion,24000,4-Acid Digestion,107,4-Acid Digestion
OREAS0062c,Au-Ag ore,primary,andesite,low sulphidation epithermal,no,Archived,oreas-catalogue-2023-11-03.csv,8.76,Aqua Regia Digestion,,,,,8.79,Pb Fire Assay,,,,,,,,,,,,,,,,,,,,,,,,,,,,,,,,,,,,,,,,,,,,,,,,,,,,,,,,,,,,,,,,,,,,,,,,,,,,,,,,,,,,,,,,,,,,,,,,,,,,,,,,,,,,,,,,,,,,,,,,,,,,,,,,,,,,
