Repository: zebhall/OREAS-Catalogue-Info

File: output_processed_OREAS_catalogue_20231103.csv (part 11 of 12)
ID,Group,Type,Matrix,Mineralisation Style,SuperCRM,Status,Catalogue File Name,Ag,Ag Method,Al,Al Method,As,As Method,Au,Au Method,B,B Method,Ba,Ba Method,Be,Be Method,Bi,Bi Method,Ca,Ca Method,Cd,Cd Method,Ce,Ce Method,Cl,Cl Method,Co,Co Method,Cr,Cr Method,Cs,Cs Method,Cu,Cu Method,Dy,Dy Method,Er,Er Method,Eu,Eu Method,Fe,Fe Method,Ga,Ga Method,Gd,Gd Method,Ge,Ge Method,Hf,Hf Method,Hg,Hg Method,Ho,Ho Method,In,In Method,Ir,Ir Method,K,K Method,La,La Method,Li,Li Method,Lu,Lu Method,Mg,Mg Method,Mn,Mn Method,Mo,Mo Method,Na,Na Method,Nb,Nb Method,Nd,Nd Method,Ni,Ni Method,P,P Method,Pb,Pb Method,Pd,Pd Method,Pr,Pr Method,Pt,Pt Method,Rb,Rb Method,Re,Re Method,Rh,Rh Method,Ru,Ru Method,S,S Method,Sb,Sb Method,Sc,Sc Method,Se,Se Method,Si,Si Method,Sm,Sm Method,Sn,Sn Method,Sr,Sr Method,Ta,Ta Method,Tb,Tb Method,Te,Te Method,Th,Th Method,Ti,Ti Method,Tl,Tl Method,Tm,Tm Method,U,U Method,V,V Method,W,W Method,Y,Y Method,Yb,Yb Method,Zn,Zn Method,Zr,Zr Method
OREAS0077b,Ni sulphide ore,primary,mineralised ultramafic,komatiite-hosted nickel sulphide,yes,Current,oreas-catalogue-2023-11-03.csv,1.62,4-Acid Digestion,19400,4-Acid Digestion,2054,4-Acid Digestion,,,,,118,4-Acid Digestion,0.47,4-Acid Digestion,3.44,4-Acid Digestion,30600,4-Acid Digestion,1.2,4-Acid Digestion,28,4-Acid Digestion,,,1551,4-Acid Digestion,280,4-Acid Digestion,2.32,4-Acid Digestion,3426,4-Acid Digestion,1.33,Borate / Peroxide Fusion ICP,0.81,Borate / Peroxide Fusion ICP,0.38,Borate / Peroxide Fusion ICP,298500,4-Acid Digestion,4.61,4-Acid Digestion,1.51,Borate / Peroxide Fusion ICP,,,1.15,4-Acid Digestion,,,0.27,Borate / Peroxide Fusion ICP,0.11,4-Acid Digestion,,,3610,4-Acid Digestion,15.8,4-Acid Digestion,18.8,4-Acid Digestion,,,25900,4-Acid Digestion,640,4-Acid Digestion,,,4340,4-Acid Digestion,3.26,4-Acid Digestion,9.4,Borate / Peroxide Fusion ICP,112435,Borate Fusion XRF,,,61,4-Acid Digestion,,,2.89,Borate / Peroxide Fusion ICP,,,18.3,Borate / Peroxide Fusion ICP,0.022,4-Acid Digestion,,,,,222200,Borate / Peroxide Fusion ICP,9.1,4-Acid Digestion,3.51,4-Acid Digestion,,,92400,Borate Fusion XRF,1.66,Borate / Peroxide Fusion ICP,1.59,4-Acid Digestion,34,4-Acid Digestion,0.28,4-Acid Digestion,0.24,Borate / Peroxide Fusion ICP,,,6.61,4-Acid Digestion,640,4-Acid Digestion,1.37,4-Acid Digestion,,,1.71,4-Acid Digestion,,,3.07,4-Acid Digestion,6.55,4-Acid Digestion,0.8,Borate / Peroxide Fusion ICP,205,4-Acid Digestion,38,4-Acid Digestion
OREAS0078,Concentrates,primary,sulphide,komatiite-hosted nickel sulphide,no,Current,oreas-catalogue-2023-11-03.csv,,,,,,,,,,,,,,,,,,,,,,,,,,,,,,,,,,,,,,,,,,,,,,,,,,,,,,,,,,,,,,,,,,,,,,,,,,,,,,,,,,,,,,,,,,,,,,,,,,,,,,,,,,,,,,,,,,,,,,,,,,,,,,,,,,,,,,,,,,,,
OREAS0007Ca,Au (coarse) drill chips,oxide,greywacke,shear-hosted orogenic gold,no,Archived,oreas-catalogue-2023-11-03.csv,,,,,,,2.54,Pb Fire Assay,,,,,,,,,,,,,,,,,,,,,,,,,,,,,,,,,,,,,,,,,,,,,,,,,,,,,,,,,,,,,,,,,,,,,,,,,,,,,,,,,,,,,,,,,,,,,,,,,,,,,,,,,,,,,,,,,,,,,,,,,,,,,,,,,,,,
OREAS0007Pa,"Au >1 ppm, Au only",primary,greywacke,shear-hosted orogenic gold,no,Archived,oreas-catalogue-2023-11-03.csv,,,,,,,3,Pb Fire Assay,,,,,,,,,,,,,,,,,,,,,,,,,,,,,,,,,,,,,,,,,,,,,,,,,,,,,,,,,,,,,,,,,,,,,,,,,,,,,,,,,,,,,,,,,,,,,,,,,,,,,,,,,,,,,,,,,,,,,,,,,,,,,,,,,,,,
OREAS0007Pb,Au >1 ppm,oxide,greywacke,shear-hosted orogenic gold,no,Archived,oreas-catalogue-2023-11-03.csv,,,,,,,2.77,Pb Fire Assay,,,,,,,,,,,,,,,,,,,,,,,,,,,,,,,,,,,,,,,,,,,,,,,,,,,,,,,,,,,,,,,,,,,,,,,,,,,,,,,,,,,,,,,,,,,,,,,,,,,,,,,,,,,,,,,,,,,,,,,,,,,,,,,,,,,,
OREAS0085,"Ni sulphide ore, Ni-Cu-PGE",primary,gabbro,magmatic Ni-Cu-PGE,yes,Current,oreas-catalogue-2023-11-03.csv,0.552,Aqua Regia Digestion,67700,4-Acid Digestion,2.12,4-Acid Digestion,0.061,Pb Fire Assay,,,82,4-Acid Digestion,0.31,4-Acid Digestion,0.45,4-Acid Digestion,63400,4-Acid Digestion,0.33,4-Acid Digestion,9.14,4-Acid Digestion,,,178,4-Acid Digestion,480,4-Acid Digestion,0.37,4-Acid Digestion,1760,4-Acid Digestion,1.95,4-Acid Digestion,1.23,4-Acid Digestion,0.57,4-Acid Digestion,95300,4-Acid Digestion,11.5,4-Acid Digestion,1.79,4-Acid Digestion,0.086,Aqua Regia Digestion,0.74,4-Acid Digestion,,,0.42,4-Acid Digestion,0.054,4-Acid Digestion,,,2080,4-Acid Digestion,3.89,4-Acid Digestion,7.72,4-Acid Digestion,0.18,4-Acid Digestion,82000,4-Acid Digestion,1280,4-Acid Digestion,1.54,4-Acid Digestion,10200,4-Acid Digestion,1.18,4-Acid Digestion,5.6,4-Acid Digestion,3530,Borate Fusion XRF,250,4-Acid Digestion,5.5,4-Acid Digestion,0.007,Pb Fire Assay,1.25,4-Acid Digestion,0.004,Pb Fire Assay,5.15,Aqua Regia Digestion,0.027,4-Acid Digestion,,,,,20100,4-Acid Digestion,0.27,4-Acid Digestion,28,4-Acid Digestion,4.97,4-Acid Digestion,215160,Borate Fusion XRF,0.57,Aqua Regia Digestion,0.51,4-Acid Digestion,140,4-Acid Digestion,0.084,4-Acid Digestion,0.31,4-Acid Digestion,0.29,Aqua Regia Digestion,0.58,4-Acid Digestion,2670,4-Acid Digestion,0.044,4-Acid Digestion,0.17,4-Acid Digestion,0.21,4-Acid Digestion,39,Aqua Regia Digestion,0.55,4-Acid Digestion,10.7,4-Acid Digestion,1.17,4-Acid Digestion,79,4-Acid Digestion,21,4-Acid Digestion
OREAS0086,"Ni sulphide ore, Ni-Cu-PGE",primary,gabbro,magmatic Ni-Cu-PGE,yes,Current,oreas-catalogue-2023-11-03.csv,1.01,Aqua Regia Digestion,50600,4-Acid Digestion,8.42,4-Acid Digestion,0.087,Pb Fire Assay,,,80,4-Acid Digestion,0.26,4-Acid Digestion,0.73,4-Acid Digestion,48000,4-Acid Digestion,0.4,4-Acid Digestion,8.24,4-Acid Digestion,,,507,4-Acid Digestion,513,4-Acid Digestion,0.32,4-Acid Digestion,5620,4-Acid Digestion,1.65,4-Acid Digestion,1,4-Acid Digestion,0.47,4-Acid Digestion,162400,4-Acid Digestion,9.24,4-Acid Digestion,1.54,4-Acid Digestion,0.16,Aqua Regia Digestion,0.64,4-Acid Digestion,,,0.34,4-Acid Digestion,0.056,4-Acid Digestion,,,1850,4-Acid Digestion,3.57,4-Acid Digestion,5.96,4-Acid Digestion,0.15,4-Acid Digestion,83800,4-Acid Digestion,1160,4-Acid Digestion,2.01,4-Acid Digestion,7830,4-Acid Digestion,1.17,4-Acid Digestion,5,4-Acid Digestion,12600,Borate Fusion XRF,220,4-Acid Digestion,6.24,4-Acid Digestion,0.018,Pb Fire Assay,1.11,4-Acid Digestion,0.007,Pb Fire Assay,4.49,Aqua Regia Digestion,0.095,4-Acid Digestion,,,,,61500,4-Acid Digestion,0.95,4-Acid Digestion,22,4-Acid Digestion,17,4-Acid Digestion,180570,Borate Fusion XRF,0.52,Aqua Regia Digestion,0.6,4-Acid Digestion,106,4-Acid Digestion,0.076,4-Acid Digestion,0.26,4-Acid Digestion,0.64,Aqua Regia Digestion,0.6,4-Acid Digestion,2260,4-Acid Digestion,0.05,4-Acid Digestion,0.15,4-Acid Digestion,0.51,4-Acid Digestion,40,Aqua Regia Digestion,0.5,4-Acid Digestion,8.73,4-Acid Digestion,0.97,4-Acid Digestion,80,4-Acid Digestion,20,4-Acid Digestion
OREAS0090,"Blank/lithogeochem/low-level, Cu ore",primary,siltstone,structurally-controlled sediment-hosted,no,Archived,oreas-catalogue-2023-11-03.csv,0.06,Aqua Regia Digestion,,,,,,,,,,,,,0.87,4-Acid Digestion,,,,,,,,,15.9,4-Acid Digestion,,,,,112,4-Acid Digestion,,,,,,,,,,,,,,,,,,,,,,,,,,,,,,,,,,,,,,,,,,,,,,,,,6.59,4-Acid Digestion,,,,,,,,,,,,,,,715,4-Acid Digestion,0.86,4-Acid Digestion,,,1.32,4-Acid Digestion,,,,,7.83,4-Acid Digestion,,,,,,,,,,,,,,,,,,,,,,,,,,,68,4-Acid Digestion,,
OREAS0901,"Au <1 ppm, Au-Cu ore, Cu ore",oxide,argillaceous sandstone,sediment hosted,yes,Archived,oreas-catalogue-2023-11-03.csv,0.276,Aqua Regia Digestion,68100,4-Acid Digestion,71,4-Acid Digestion,0.363,Pb Fire Assay,,,229,4-Acid Digestion,6.17,4-Acid Digestion,4.75,4-Acid Digestion,920,4-Acid Digestion,,,95,4-Acid Digestion,,,73,4-Acid Digestion,57,4-Acid Digestion,5.12,4-Acid Digestion,1410,4-Acid Digestion,,,,,,,40300,4-Acid Digestion,18.7,4-Acid Digestion,,,0.11,Aqua Regia Digestion,5.27,4-Acid Digestion,,,,,0.26,4-Acid Digestion,,,36700,4-Acid Digestion,47,4-Acid Digestion,17.9,4-Acid Digestion,0.53,4-Acid Digestion,6000,4-Acid Digestion,290,4-Acid Digestion,3.36,4-Acid Digestion,420,4-Acid Digestion,,,,,35,Aqua Regia Digestion,620,4-Acid Digestion,17.4,4-Acid Digestion,,,,,,,24,Aqua Regia Digestion,,,,,,,360,4-Acid Digestion,2.61,4-Acid Digestion,14,4-Acid Digestion,2.68,Aqua Regia Digestion,,,,,3.33,4-Acid Digestion,31,4-Acid Digestion,0.76,4-Acid Digestion,1.18,4-Acid Digestion,0.076,Aqua Regia Digestion,16.1,4-Acid Digestion,80,Aqua Regia Digestion,0.78,4-Acid Digestion,,,10.3,4-Acid Digestion,,,,,37,4-Acid Digestion,3.58,4-Acid Digestion,24,4-Acid Digestion,176,4-Acid Digestion
OREAS0902,Cu ore,oxide,argillaceous sandstone,sediment hosted,yes,Current,oreas-catalogue-2023-11-03.csv,0.284,Aqua Regia Digestion,47400,4-Acid Digestion,574,4-Acid Digestion,,,,,170,4-Acid Digestion,2.23,4-Acid Digestion,8.49,4-Acid Digestion,40500,4-Acid Digestion,,,75,4-Acid Digestion,,,926,4-Acid Digestion,51,4-Acid Digestion,2.88,4-Acid Digestion,3010,4-Acid Digestion,,,,,,,31900,4-Acid Digestion,11.7,4-Acid Digestion,,,0.18,4-Acid Digestion,4.43,4-Acid Digestion,,,,,0.25,4-Acid Digestion,,,32100,4-Acid Digestion,37,4-Acid Digestion,9.77,4-Acid Digestion,0.3,4-Acid Digestion,24800,4-Acid Digestion,460,4-Acid Digestion,12.2,4-Acid Digestion,440,4-Acid Digestion,,,,,159,Aqua Regia Digestion,690,4-Acid Digestion,13.3,4-Acid Digestion,,,,,,,9.93,Aqua Regia Digestion,0.006,4-Acid Digestion,,,,,17600,4-Acid Digestion,1.65,4-Acid Digestion,6.9,4-Acid Digestion,2.41,4-Acid Digestion,,,,,2.05,4-Acid Digestion,28,4-Acid Digestion,,,0.58,4-Acid Digestion,,,11.3,4-Acid Digestion,,,0.7,4-Acid Digestion,,,6.47,4-Acid Digestion,8.79,Aqua Regia Digestion,3.83,4-Acid Digestion,18.1,4-Acid Digestion,1.94,4-Acid Digestion,,,150,4-Acid Digestion
OREAS0903,Cu ore,oxide,argillaceous sandstone,sediment hosted,yes,Current,oreas-catalogue-2023-11-03.csv,0.349,Aqua Regia Digestion,58900,4-Acid Digestion,50,4-Acid Digestion,,,,,197,4-Acid Digestion,4.42,4-Acid Digestion,8.94,4-Acid Digestion,6250,4-Acid Digestion,0.2,4-Acid Digestion,82,4-Acid Digestion,,,131,4-Acid Digestion,73,4-Acid Digestion,3.57,4-Acid Digestion,6520,4-Acid Digestion,,,,,,,41600,4-Acid Digestion,15,4-Acid Digestion,,,0.098,Aqua Regia Digestion,4.56,4-Acid Digestion,,,,,0.16,4-Acid Digestion,,,33100,4-Acid Digestion,40,4-Acid Digestion,18.3,4-Acid Digestion,0.36,4-Acid Digestion,7140,4-Acid Digestion,690,4-Acid Digestion,4.32,4-Acid Digestion,300,4-Acid Digestion,,,,,49,Aqua Regia Digestion,1070,4-Acid Digestion,11.3,4-Acid Digestion,,,,,,,12.6,Aqua Regia Digestion,,,,,,,5000,4-Acid Digestion,1.57,4-Acid Digestion,10.2,4-Acid Digestion,6.06,4-Acid Digestion,,,,,2.63,4-Acid Digestion,77,4-Acid Digestion,0.54,4-Acid Digestion,0.83,4-Acid Digestion,0.034,Aqua Regia Digestion,13.6,4-Acid Digestion,1920,4-Acid Digestion,0.62,4-Acid Digestion,,,7.58,4-Acid Digestion,13.3,Aqua Regia Digestion,0.53,Aqua Regia Digestion,22,4-Acid Digestion,2.36,4-Acid Digestion,24,4-Acid Digestion,152,4-Acid Digestion
OREAS0904,"Au <1 ppm, Au-Cu ore, Cu ore",oxide,argillaceous sandstone,sediment hosted,yes,Archived,oreas-catalogue-2023-11-03.csv,0.366,Aqua Regia Digestion,63000,4-Acid Digestion,98,4-Acid Digestion,0.045,Pb Fire Assay,,,194,4-Acid Digestion,7.86,4-Acid Digestion,4.05,4-Acid Digestion,460,4-Acid Digestion,0.058,Aqua Regia Digestion,86,4-Acid Digestion,,,83,4-Acid Digestion,54,4-Acid Digestion,3.79,4-Acid Digestion,6120,4-Acid Digestion,,,,,,,66800,4-Acid Digestion,16.7,4-Acid Digestion,,,0.18,4-Acid Digestion,4.99,4-Acid Digestion,,,,,0.22,4-Acid Digestion,,,33100,4-Acid Digestion,43,4-Acid Digestion,16.7,4-Acid Digestion,0.47,4-Acid Digestion,5560,4-Acid Digestion,410,4-Acid Digestion,2.12,4-Acid Digestion,340,4-Acid Digestion,,,,,37,Aqua Regia Digestion,980,4-Acid Digestion,10.6,4-Acid Digestion,,,,,,,22,Aqua Regia Digestion,,,,,,,630,4-Acid Digestion,1.48,4-Acid Digestion,11.2,4-Acid Digestion,3.3,4-Acid Digestion,,,,,2.83,4-Acid Digestion,27,4-Acid Digestion,0.54,4-Acid Digestion,1,4-Acid Digestion,,,14.3,4-Acid Digestion,,,0.52,4-Acid Digestion,,,8.43,4-Acid Digestion,22,Aqua Regia Digestion,2.12,4-Acid Digestion,32,4-Acid Digestion,3.14,4-Acid Digestion,26,4-Acid Digestion,171,4-Acid Digestion
OREAS0905,"Au <1 ppm, Au-Cu ore, Cu ore",oxide,weathered rhyodacite,oxidised VMS,yes,Archived,oreas-catalogue-2023-11-03.csv,0.516,Aqua Regia Digestion,74200,4-Acid Digestion,35,4-Acid Digestion,0.391,Pb Fire Assay,,,2699,4-Acid Digestion,3.04,4-Acid Digestion,5.72,4-Acid Digestion,5900,4-Acid Digestion,0.36,4-Acid Digestion,92,4-Acid Digestion,,,14.8,4-Acid Digestion,19.2,4-Acid Digestion,6.78,4-Acid Digestion,1533,4-Acid Digestion,3.72,4-Acid Digestion,1.12,4-Acid Digestion,1.42,4-Acid Digestion,40800,4-Acid Digestion,25,4-Acid Digestion,5.9,4-Acid Digestion,,,6.84,4-Acid Digestion,,,0.5,4-Acid Digestion,0.64,4-Acid Digestion,,,28800,4-Acid Digestion,46,4-Acid Digestion,20,4-Acid Digestion,0.1,4-Acid Digestion,2760,4-Acid Digestion,380,4-Acid Digestion,3.27,4-Acid Digestion,24000,4-Acid Digestion,18.1,4-Acid Digestion,39,4-Acid Digestion,8.9,Aqua Regia Digestion,280,4-Acid Digestion,30,4-Acid Digestion,,,10.5,4-Acid Digestion,,,137,Borate / Peroxide Fusion ICP,,,,,,,660,4-Acid Digestion,1.95,4-Acid Digestion,4.9,4-Acid Digestion,2.84,4-Acid Digestion,323200,Borate / Peroxide Fusion ICP,7.64,Borate / Peroxide Fusion ICP,3.96,4-Acid Digestion,157,4-Acid Digestion,1.34,4-Acid Digestion,0.77,4-Acid Digestion,0.065,Aqua Regia Digestion,14.6,4-Acid Digestion,1220,4-Acid Digestion,0.72,4-Acid Digestion,0.11,4-Acid Digestion,4.97,4-Acid Digestion,11.3,Borate / Peroxide Fusion ICP,2.78,4-Acid Digestion,15.7,4-Acid Digestion,0.68,4-Acid Digestion,138,4-Acid Digestion,252,4-Acid Digestion
OREAS0906,"Au <1 ppm, Au-Cu ore, Cu ore",oxide,weathered rhyodacite,oxidised VMS,yes,Current,oreas-catalogue-2023-11-03.csv,0.735,Aqua Regia Digestion,73600,4-Acid Digestion,23,4-Acid Digestion,0.049,Pb Fire Assay,,,2714,4-Acid Digestion,2.94,4-Acid Digestion,11.1,4-Acid Digestion,5660,4-Acid Digestion,0.42,4-Acid Digestion,93,4-Acid Digestion,,,24,4-Acid Digestion,8.96,4-Acid Digestion,6.8,4-Acid Digestion,3100,4-Acid Digestion,3.7,4-Acid Digestion,1.13,4-Acid Digestion,1.54,4-Acid Digestion,55000,4-Acid Digestion,28,4-Acid Digestion,6.2,4-Acid Digestion,,,6.99,4-Acid Digestion,,,0.5,4-Acid Digestion,1.23,4-Acid Digestion,,,28400,4-Acid Digestion,47,4-Acid Digestion,19.3,4-Acid Digestion,0.1,4-Acid Digestion,2770,4-Acid Digestion,370,4-Acid Digestion,4.05,4-Acid Digestion,24200,4-Acid Digestion,17.8,4-Acid Digestion,40,4-Acid Digestion,4.53,Aqua Regia Digestion,270,4-Acid Digestion,36,4-Acid Digestion,,,10.7,4-Acid Digestion,,,137,Borate / Peroxide Fusion ICP,,,,,,,380,4-Acid Digestion,2.36,4-Acid Digestion,4.6,4-Acid Digestion,4.99,4-Acid Digestion,312000,Borate / Peroxide Fusion ICP,7.6,Borate / Peroxide Fusion ICP,4.33,4-Acid Digestion,156,4-Acid Digestion,1.35,4-Acid Digestion,0.77,4-Acid Digestion,0.11,Aqua Regia Digestion,14.8,4-Acid Digestion,1130,4-Acid Digestion,0.71,4-Acid Digestion,0.11,4-Acid Digestion,5.06,4-Acid Digestion,7,Borate / Peroxide Fusion ICP,2.7,4-Acid Digestion,15.8,4-Acid Digestion,0.7,4-Acid Digestion,163,4-Acid Digestion,261,4-Acid Digestion
OREAS0907,"Au <1 ppm, Au-Cu ore, Cu ore",oxide,weathered rhyodacite,oxidised VMS,yes,Archived,oreas-catalogue-2023-11-03.csv,1.3,Aqua Regia Digestion,69500,4-Acid Digestion,40,4-Acid Digestion,0.1,Pb Fire Assay,,,2425,4-Acid Digestion,2.71,4-Acid Digestion,22,4-Acid Digestion,5020,4-Acid Digestion,0.55,4-Acid Digestion,87,4-Acid Digestion,,,46,4-Acid Digestion,9.42,4-Acid Digestion,6.08,4-Acid Digestion,6380,4-Acid Digestion,3.55,4-Acid Digestion,1.18,4-Acid Digestion,1.57,4-Acid Digestion,86200,4-Acid Digestion,34,4-Acid Digestion,5.53,4-Acid Digestion,,,6.49,4-Acid Digestion,,,0.5,4-Acid Digestion,2.49,4-Acid Digestion,,,25800,4-Acid Digestion,44,4-Acid Digestion,17.7,4-Acid Digestion,0.12,4-Acid Digestion,4240,4-Acid Digestion,360,4-Acid Digestion,5.88,4-Acid Digestion,22000,4-Acid Digestion,15.9,4-Acid Digestion,37,4-Acid Digestion,4.74,Aqua Regia Digestion,270,4-Acid Digestion,46,4-Acid Digestion,,,9.8,4-Acid Digestion,,,124,Borate / Peroxide Fusion ICP,,,,,,,690,4-Acid Digestion,3.35,4-Acid Digestion,4.92,4-Acid Digestion,9.76,4-Acid Digestion,292600,Borate / Peroxide Fusion ICP,7.2,Borate / Peroxide Fusion ICP,5.03,4-Acid Digestion,142,4-Acid Digestion,1.22,4-Acid Digestion,0.73,4-Acid Digestion,0.23,Aqua Regia Digestion,13.4,4-Acid Digestion,1130,4-Acid Digestion,0.67,4-Acid Digestion,0.13,4-Acid Digestion,4.5,4-Acid Digestion,9.09,Borate / Peroxide Fusion ICP,3.31,4-Acid Digestion,15.2,4-Acid Digestion,0.84,4-Acid Digestion,207,4-Acid Digestion,239,4-Acid Digestion
OREAS0908,"Au <1 ppm, Au-Cu ore, Cu ore",oxide,weathered rhyodacite,oxidised VMS,yes,Current,oreas-catalogue-2023-11-03.csv,2.32,Aqua Regia Digestion,60500,4-Acid Digestion,65,4-Acid Digestion,0.187,Pb Fire Assay,,,1868,4-Acid Digestion,2.2,4-Acid Digestion,43,4-Acid Digestion,4180,4-Acid Digestion,0.79,4-Acid Digestion,75,4-Acid Digestion,,,87,4-Acid Digestion,10.8,4-Acid Digestion,4.86,4-Acid Digestion,12600,4-Acid Digestion,3.15,4-Acid Digestion,1.27,4-Acid Digestion,1.76,4-Acid Digestion,146400,4-Acid Digestion,44,4-Acid Digestion,4.97,4-Acid Digestion,,,5.63,4-Acid Digestion,,,0.49,4-Acid Digestion,4.9,4-Acid Digestion,,,20100,4-Acid Digestion,38,4-Acid Digestion,14.4,4-Acid Digestion,0.18,4-Acid Digestion,6950,4-Acid Digestion,330,4-Acid Digestion,9.53,4-Acid Digestion,16900,4-Acid Digestion,13,4-Acid Digestion,32,4-Acid Digestion,7.27,Borate / Peroxide Fusion ICP,260,4-Acid Digestion,65,4-Acid Digestion,,,8.56,4-Acid Digestion,,,97,Borate / Peroxide Fusion ICP,,,,,,,1280,4-Acid Digestion,5.2,4-Acid Digestion,5.55,4-Acid Digestion,19,4-Acid Digestion,259000,Borate / Peroxide Fusion ICP,6.53,Borate / Peroxide Fusion ICP,6.22,4-Acid Digestion,113,4-Acid Digestion,0.96,4-Acid Digestion,0.65,4-Acid Digestion,0.45,Aqua Regia Digestion,11,4-Acid Digestion,1110,4-Acid Digestion,0.57,4-Acid Digestion,0.16,4-Acid Digestion,3.73,4-Acid Digestion,12.8,Borate / Peroxide Fusion ICP,4.51,4-Acid Digestion,14.4,4-Acid Digestion,1.13,4-Acid Digestion,285,4-Acid Digestion,210,4-Acid Digestion
OREAS0091,Cu ore,primary,siltstone,structurally-controlled sediment-hosted,no,Archived,oreas-catalogue-2023-11-03.csv,0.1,Aqua Regia Digestion,,,,,,,,,,,,,1.01,4-Acid Digestion,,,,,,,,,14.2,4-Acid Digestion,,,,,265,4-Acid Digestion,,,,,,,,,,,,,,,,,,,,,,,,,,,,,,,,,,,,,,,,,,,,,,,,,5.16,4-Acid Digestion,,,,,,,,,,,,,,,841,4-Acid Digestion,0.85,4-Acid Digestion,,,1.28,4-Acid Digestion,,,,,7.47,4-Acid Digestion,,,,,,,,,,,,,,,,,,,,,,,,,,,66,4-Acid Digestion,,
OREAS0092,Cu ore,primary,siltstone,structurally-controlled sediment-hosted,no,Archived,oreas-catalogue-2023-11-03.csv,0.74,Aqua Regia Digestion,,,,,,,,,,,,,2.44,4-Acid Digestion,,,,,,,,,16.3,4-Acid Digestion,,,,,2294,4-Acid Digestion,,,,,,,,,,,,,,,,,,,,,,,,,,,,,,,,,,,,,,,,,,,,,,,,,9.78,4-Acid Digestion,,,,,,,,,,,,,,,3101,4-Acid Digestion,1.16,4-Acid Digestion,,,3.75,4-Acid Digestion,,,,,10.6,4-Acid Digestion,,,,,,,,,,,,,,,,,,,,,,,,,,,88,4-Acid Digestion,,
OREAS0920,"Blank/lithogeochem/low-level, Cu ore",primary,siltstone,structurally-controlled sediment-hosted,yes,Archived,oreas-catalogue-2023-11-03.csv,0.099,Aqua Regia Digestion,76900,4-Acid Digestion,5.13,4-Acid Digestion,,,,,546,4-Acid Digestion,2.88,4-Acid Digestion,0.69,4-Acid Digestion,4970,4-Acid Digestion,0.063,Aqua Regia Digestion,94,4-Acid Digestion,,,15.6,4-Acid Digestion,79,4-Acid Digestion,8.63,4-Acid Digestion,112,4-Acid Digestion,6.44,4-Acid Digestion,3.69,4-Acid Digestion,1.5,4-Acid Digestion,41400,4-Acid Digestion,21,4-Acid Digestion,6.97,4-Acid Digestion,,,4.6,4-Acid Digestion,,,1.26,4-Acid Digestion,0.084,4-Acid Digestion,,,28900,4-Acid Digestion,46,4-Acid Digestion,29,4-Acid Digestion,0.5,4-Acid Digestion,13800,4-Acid Digestion,600,4-Acid Digestion,0.46,4-Acid Digestion,6330,4-Acid Digestion,17.4,4-Acid Digestion,40,4-Acid Digestion,44,Peroxide Fusion ICP,720,4-Acid Digestion,24,4-Acid Digestion,,,10.9,4-Acid Digestion,,,179,Peroxide Fusion ICP,,,,,,,310,4-Acid Digestion,1.49,4-Acid Digestion,14.3,4-Acid Digestion,0.87,Aqua Regia Digestion,307200,Peroxide Fusion ICP,7.86,Peroxide Fusion ICP,5.04,4-Acid Digestion,82,4-Acid Digestion,1.25,4-Acid Digestion,1.06,4-Acid Digestion,,,19.3,4-Acid Digestion,4880,4-Acid Digestion,0.92,4-Acid Digestion,0.54,4-Acid Digestion,3.74,4-Acid Digestion,100,Peroxide Fusion ICP,3.11,4-Acid Digestion,33,4-Acid Digestion,3.33,4-Acid Digestion,116,4-Acid Digestion,151,4-Acid Digestion
OREAS0920b,"Blank/lithogeochem/low-level, Cu ore",primary,siltstone,structurally-controlled sediment-hosted,yes,Current,oreas-catalogue-2023-11-03.csv,0.174,Aqua Regia Digestion,67900,4-Acid Digestion,113,4-Acid Digestion,0.019,Aqua Regia Digestion,138,Borate / Peroxide Fusion ICP,2105,4-Acid Digestion,2.59,4-Acid Digestion,0.79,4-Acid Digestion,300,4-Acid Digestion,0.042,4-Acid Digestion,90,4-Acid Digestion,,,1.63,4-Acid Digestion,87,4-Acid Digestion,4.43,4-Acid Digestion,116,4-Acid Digestion,3.62,4-Acid Digestion,1.72,4-Acid Digestion,1.29,4-Acid Digestion,30300,4-Acid Digestion,20,4-Acid Digestion,5.49,4-Acid Digestion,2.33,Borate / Peroxide Fusion ICP,2.32,4-Acid Digestion,,,0.61,4-Acid Digestion,0.075,4-Acid Digestion,,,27100,4-Acid Digestion,44,4-Acid Digestion,21,4-Acid Digestion,0.26,4-Acid Digestion,3770,4-Acid Digestion,70,4-Acid Digestion,2.93,4-Acid Digestion,980,4-Acid Digestion,5.04,4-Acid Digestion,36,4-Acid Digestion,9,Aqua Regia Digestion,320,4-Acid Digestion,26,4-Acid Digestion,,,10.1,4-Acid Digestion,,,154,Borate / Peroxide Fusion ICP,,,,,,,290,4-Acid Digestion,3.97,4-Acid Digestion,12.5,4-Acid Digestion,2.37,4-Acid Digestion,351600,Borate / Peroxide Fusion ICP,6.75,Borate / Peroxide Fusion ICP,3.91,4-Acid Digestion,57,4-Acid Digestion,0.4,4-Acid Digestion,0.71,4-Acid Digestion,0.071,Aqua Regia Digestion,15.5,4-Acid Digestion,2260,4-Acid Digestion,0.85,4-Acid Digestion,0.25,4-Acid Digestion,4.06,4-Acid Digestion,176,Borate / Peroxide Fusion ICP,1.91,4-Acid Digestion,15.5,4-Acid Digestion,1.61,4-Acid Digestion,57,4-Acid Digestion,80,4-Acid Digestion
OREAS0921,Cu ore,primary,siltstone,structurally-controlled sediment-hosted,yes,Current,oreas-catalogue-2023-11-03.csv,0.164,Aqua Regia Digestion,76200,4-Acid Digestion,5.15,4-Acid Digestion,,,,,537,4-Acid Digestion,2.83,4-Acid Digestion,1.2,4-Acid Digestion,4960,4-Acid Digestion,0.085,Aqua Regia Digestion,91,4-Acid Digestion,,,16.5,4-Acid Digestion,79,4-Acid Digestion,8.53,4-Acid Digestion,274,4-Acid Digestion,6.25,4-Acid Digestion,3.61,4-Acid Digestion,1.48,4-Acid Digestion,43000,4-Acid Digestion,21,4-Acid Digestion,6.83,4-Acid Digestion,,,4.45,4-Acid Digestion,,,1.23,4-Acid Digestion,0.11,4-Acid Digestion,,,28400,4-Acid Digestion,46,4-Acid Digestion,29,4-Acid Digestion,0.49,4-Acid Digestion,14200,4-Acid Digestion,640,4-Acid Digestion,0.5,4-Acid Digestion,6070,4-Acid Digestion,17.1,4-Acid Digestion,40,4-Acid Digestion,42,Peroxide Fusion ICP,700,4-Acid Digestion,28,4-Acid Digestion,,,10.7,4-Acid Digestion,,,178,Peroxide Fusion ICP,,,,,,,670,4-Acid Digestion,1.44,4-Acid Digestion,14.2,4-Acid Digestion,1.04,Aqua Regia Digestion,306800,Peroxide Fusion ICP,7.93,Peroxide Fusion ICP,5.82,4-Acid Digestion,78,4-Acid Digestion,1.32,4-Acid Digestion,1.05,4-Acid Digestion,,,18.7,4-Acid Digestion,4670,4-Acid Digestion,0.91,4-Acid Digestion,0.53,4-Acid Digestion,3.69,4-Acid Digestion,97,Peroxide Fusion ICP,3.05,4-Acid Digestion,33,4-Acid Digestion,3.22,4-Acid Digestion,132,4-Acid Digestion,147,4-Acid Digestion
OREAS0921b,Cu ore,primary,siltstone,structurally-controlled sediment-hosted,yes,Current,oreas-catalogue-2023-11-03.csv,0.244,Aqua Regia Digestion,68200,4-Acid Digestion,104,4-Acid Digestion,,,131,Borate / Peroxide Fusion ICP,1979,4-Acid Digestion,2.56,4-Acid Digestion,1.3,4-Acid Digestion,740,4-Acid Digestion,0.068,4-Acid Digestion,89,4-Acid Digestion,,,3.36,4-Acid Digestion,88,4-Acid Digestion,4.5,4-Acid Digestion,254,4-Acid Digestion,3.78,4-Acid Digestion,1.78,4-Acid Digestion,1.29,4-Acid Digestion,33000,4-Acid Digestion,20,4-Acid Digestion,5.45,4-Acid Digestion,0.12,4-Acid Digestion,2.36,4-Acid Digestion,,,0.64,4-Acid Digestion,0.1,4-Acid Digestion,,,26900,4-Acid Digestion,43,4-Acid Digestion,22,4-Acid Digestion,0.27,4-Acid Digestion,5010,4-Acid Digestion,150,4-Acid Digestion,2.86,4-Acid Digestion,1140,4-Acid Digestion,5.85,4-Acid Digestion,36,4-Acid Digestion,11.3,Aqua Regia Digestion,340,4-Acid Digestion,31,4-Acid Digestion,,,9.92,4-Acid Digestion,,,156,Borate / Peroxide Fusion ICP,,,,,,,610,4-Acid Digestion,3.71,4-Acid Digestion,12.5,4-Acid Digestion,2.4,4-Acid Digestion,348700,Borate / Peroxide Fusion ICP,6.8,Borate / Peroxide Fusion ICP,4.54,4-Acid Digestion,54,4-Acid Digestion,0.47,4-Acid Digestion,0.68,4-Acid Digestion,0.068,Aqua Regia Digestion,15.7,4-Acid Digestion,2340,4-Acid Digestion,0.85,4-Acid Digestion,0.26,4-Acid Digestion,3.92,4-Acid Digestion,170,Borate / Peroxide Fusion ICP,2.06,4-Acid Digestion,16,4-Acid Digestion,1.72,4-Acid Digestion,82,4-Acid Digestion,82,4-Acid Digestion
OREAS0922,Cu ore,primary,siltstone,structurally-controlled sediment-hosted,yes,Current,oreas-catalogue-2023-11-03.csv,0.851,Aqua Regia Digestion,73300,4-Acid Digestion,6.91,4-Acid Digestion,,,,,468,4-Acid Digestion,2.4,4-Acid Digestion,10.1,4-Acid Digestion,4750,4-Acid Digestion,0.29,4-Acid Digestion,86,4-Acid Digestion,,,20,4-Acid Digestion,75,4-Acid Digestion,7.27,4-Acid Digestion,2122,4-Acid Digestion,5.39,4-Acid Digestion,3.11,4-Acid Digestion,1.39,4-Acid Digestion,55300,4-Acid Digestion,20,4-Acid Digestion,6.18,4-Acid Digestion,0.1,Aqua Regia Digestion,3.78,4-Acid Digestion,,,1.04,4-Acid Digestion,0.31,4-Acid Digestion,,,25400,4-Acid Digestion,43,4-Acid Digestion,31,4-Acid Digestion,0.41,4-Acid Digestion,15800,4-Acid Digestion,830,4-Acid Digestion,0.74,4-Acid Digestion,4410,4-Acid Digestion,14.9,4-Acid Digestion,37,4-Acid Digestion,43,Peroxide Fusion ICP,660,4-Acid Digestion,59,4-Acid Digestion,,,10,4-Acid Digestion,,,167,Peroxide Fusion ICP,,,,,,,3860,4-Acid Digestion,1.35,4-Acid Digestion,13.1,4-Acid Digestion,3.76,4-Acid Digestion,305100,Peroxide Fusion ICP,7.31,Peroxide Fusion ICP,9.95,4-Acid Digestion,58,4-Acid Digestion,1.24,4-Acid Digestion,0.93,4-Acid Digestion,,,17.2,4-Acid Digestion,4270,4-Acid Digestion,0.85,4-Acid Digestion,0.44,4-Acid Digestion,3.31,4-Acid Digestion,92,Peroxide Fusion ICP,3.81,4-Acid Digestion,29,4-Acid Digestion,2.8,4-Acid Digestion,267,4-Acid Digestion,127,4-Acid Digestion
OREAS0923,Cu ore,primary,siltstone,structurally-controlled sediment-hosted,yes,Current,oreas-catalogue-2023-11-03.csv,1.62,Aqua Regia Digestion,72900,4-Acid Digestion,7.61,4-Acid Digestion,,,,,434,4-Acid Digestion,2.42,4-Acid Digestion,21,4-Acid Digestion,4730,4-Acid Digestion,0.42,4-Acid Digestion,83,4-Acid Digestion,,,23,4-Acid Digestion,71,4-Acid Digestion,6.7,4-Acid Digestion,4230,4-Acid Digestion,5.05,4-Acid Digestion,2.86,4-Acid Digestion,1.37,4-Acid Digestion,64300,4-Acid Digestion,20,4-Acid Digestion,5.73,4-Acid Digestion,,,3.42,4-Acid Digestion,,,0.96,4-Acid Digestion,0.52,4-Acid Digestion,,,25100,4-Acid Digestion,42,4-Acid Digestion,31,4-Acid Digestion,0.39,4-Acid Digestion,16900,4-Acid Digestion,950,4-Acid Digestion,0.93,4-Acid Digestion,3240,4-Acid Digestion,14.1,4-Acid Digestion,35,4-Acid Digestion,41,Peroxide Fusion ICP,630,4-Acid Digestion,83,4-Acid Digestion,,,9.58,4-Acid Digestion,,,169,Peroxide Fusion ICP,,,,,,,6910,4-Acid Digestion,1.29,4-Acid Digestion,13.1,4-Acid Digestion,6.54,4-Acid Digestion,296700,Peroxide Fusion ICP,7.01,Peroxide Fusion ICP,13.3,4-Acid Digestion,43,4-Acid Digestion,1.11,4-Acid Digestion,0.85,4-Acid Digestion,,,16.5,4-Acid Digestion,4050,4-Acid Digestion,0.86,4-Acid Digestion,0.41,4-Acid Digestion,3.06,4-Acid Digestion,93,Peroxide Fusion ICP,4.85,4-Acid Digestion,26,4-Acid Digestion,2.57,4-Acid Digestion,345,4-Acid Digestion,116,4-Acid Digestion
OREAS0924,Cu ore,primary,siltstone,structurally-controlled sediment-hosted,yes,Current,oreas-catalogue-2023-11-03.csv,1.92,Aqua Regia Digestion,74900,4-Acid Digestion,8.49,4-Acid Digestion,,,,,442,4-Acid Digestion,2.42,4-Acid Digestion,27,4-Acid Digestion,4690,4-Acid Digestion,0.48,4-Acid Digestion,85,4-Acid Digestion,,,23,4-Acid Digestion,74,4-Acid Digestion,6.73,4-Acid Digestion,5120,4-Acid Digestion,5.1,4-Acid Digestion,2.89,4-Acid Digestion,1.36,4-Acid Digestion,64600,4-Acid Digestion,21,4-Acid Digestion,5.78,4-Acid Digestion,,,3.33,4-Acid Digestion,,,0.98,4-Acid Digestion,0.59,4-Acid Digestion,,,26100,4-Acid Digestion,42,4-Acid Digestion,32,4-Acid Digestion,0.39,4-Acid Digestion,17200,4-Acid Digestion,950,4-Acid Digestion,0.94,4-Acid Digestion,3230,4-Acid Digestion,14,4-Acid Digestion,36,4-Acid Digestion,38,Peroxide Fusion ICP,640,4-Acid Digestion,92,4-Acid Digestion,,,9.62,4-Acid Digestion,,,173,Peroxide Fusion ICP,,,,,,,8040,4-Acid Digestion,1.33,4-Acid Digestion,13.2,4-Acid Digestion,7.86,4-Acid Digestion,292500,Peroxide Fusion ICP,6.84,Peroxide Fusion ICP,13.6,4-Acid Digestion,40,4-Acid Digestion,1.11,4-Acid Digestion,0.86,4-Acid Digestion,,,16.6,4-Acid Digestion,4020,4-Acid Digestion,0.9,4-Acid Digestion,0.4,4-Acid Digestion,3.06,4-Acid Digestion,94,Peroxide Fusion ICP,5.41,4-Acid Digestion,26,4-Acid Digestion,2.58,4-Acid Digestion,380,4-Acid Digestion,109,4-Acid Digestion
OREAS0925,Cu ore,primary,siltstone,structurally-controlled sediment-hosted,yes,Current,oreas-catalogue-2023-11-03.csv,2.41,Aqua Regia Digestion,73200,4-Acid Digestion,9.6,4-Acid Digestion,,,,,425,4-Acid Digestion,2.32,4-Acid Digestion,31,4-Acid Digestion,4580,4-Acid Digestion,0.54,4-Acid Digestion,82,4-Acid Digestion,,,25,4-Acid Digestion,70,4-Acid Digestion,6.5,4-Acid Digestion,6150,4-Acid Digestion,4.82,4-Acid Digestion,2.7,4-Acid Digestion,1.28,4-Acid Digestion,68600,4-Acid Digestion,20,4-Acid Digestion,5.58,4-Acid Digestion,,,3.15,4-Acid Digestion,,,0.93,4-Acid Digestion,0.67,4-Acid Digestion,,,24700,4-Acid Digestion,41,4-Acid Digestion,32,4-Acid Digestion,0.38,4-Acid Digestion,17900,4-Acid Digestion,990,4-Acid Digestion,0.99,4-Acid Digestion,2860,4-Acid Digestion,13.3,4-Acid Digestion,35,4-Acid Digestion,36,Peroxide Fusion ICP,620,4-Acid Digestion,110,4-Acid Digestion,,,9.36,4-Acid Digestion,,,166,Peroxide Fusion ICP,,,,,,,9620,4-Acid Digestion,1.36,4-Acid Digestion,13.1,4-Acid Digestion,9.07,4-Acid Digestion,294300,Peroxide Fusion ICP,6.71,Peroxide Fusion ICP,14.9,4-Acid Digestion,36,4-Acid Digestion,1.06,4-Acid Digestion,0.81,4-Acid Digestion,,,16,4-Acid Digestion,3910,4-Acid Digestion,0.87,4-Acid Digestion,0.39,4-Acid Digestion,2.94,4-Acid Digestion,90,Peroxide Fusion ICP,5.82,4-Acid Digestion,25,4-Acid Digestion,2.43,4-Acid Digestion,446,4-Acid Digestion,106,4-Acid Digestion
OREAS0926,Cu ore,primary,siltstone,structurally-controlled sediment-hosted,yes,Current,oreas-catalogue-2023-11-03.csv,2.97,Aqua Regia Digestion,73000,4-Acid Digestion,8.64,4-Acid Digestion,,,,,427,4-Acid Digestion,2.23,4-Acid Digestion,41,4-Acid Digestion,4770,4-Acid Digestion,0.51,4-Acid Digestion,84,4-Acid Digestion,,,26,4-Acid Digestion,70,4-Acid Digestion,6.55,4-Acid Digestion,8130,4-Acid Digestion,4.94,4-Acid Digestion,2.78,4-Acid Digestion,1.36,4-Acid Digestion,71300,4-Acid Digestion,20,4-Acid Digestion,5.71,4-Acid Digestion,,,3.12,4-Acid Digestion,,,0.92,4-Acid Digestion,0.84,4-Acid Digestion,,,24900,4-Acid Digestion,42,4-Acid Digestion,31,4-Acid Digestion,0.38,4-Acid Digestion,17300,4-Acid Digestion,990,4-Acid Digestion,1.04,4-Acid Digestion,2780,4-Acid Digestion,13.5,4-Acid Digestion,35,4-Acid Digestion,37,Peroxide Fusion ICP,620,4-Acid Digestion,98,4-Acid Digestion,,,9.61,4-Acid Digestion,,,169,Peroxide Fusion ICP,,,,,,,11600,4-Acid Digestion,1.32,4-Acid Digestion,13.1,4-Acid Digestion,10.7,4-Acid Digestion,293500,Peroxide Fusion ICP,6.74,Peroxide Fusion ICP,16.9,4-Acid Digestion,36,4-Acid Digestion,1.03,4-Acid Digestion,0.84,4-Acid Digestion,,,16.1,4-Acid Digestion,3910,4-Acid Digestion,0.86,4-Acid Digestion,0.39,4-Acid Digestion,2.93,4-Acid Digestion,91,Peroxide Fusion ICP,6.6,4-Acid Digestion,25,4-Acid Digestion,2.46,4-Acid Digestion,398,4-Acid Digestion,107,4-Acid Digestion
OREAS0927,Cu ore,primary,siltstone,structurally-controlled sediment-hosted,yes,Current,oreas-catalogue-2023-11-03.csv,3.9,Aqua Regia Digestion,64100,4-Acid Digestion,16.3,4-Acid Digestion,,,,,308,4-Acid Digestion,1.8,4-Acid Digestion,57,4-Acid Digestion,3900,4-Acid Digestion,1.01,4-Acid Digestion,72,4-Acid Digestion,,,29,4-Acid Digestion,62,4-Acid Digestion,5.19,4-Acid Digestion,10800,4-Acid Digestion,4.08,4-Acid Digestion,2.28,4-Acid Digestion,1.07,4-Acid Digestion,83500,4-Acid Digestion,18.1,4-Acid Digestion,4.89,4-Acid Digestion,,,2.87,4-Acid Digestion,,,0.76,4-Acid Digestion,1.07,4-Acid Digestion,,,17900,4-Acid Digestion,37,4-Acid Digestion,34,4-Acid Digestion,0.31,4-Acid Digestion,21100,4-Acid Digestion,1150,4-Acid Digestion,1.21,4-Acid Digestion,1910,4-Acid Digestion,11.1,4-Acid Digestion,31,4-Acid Digestion,30,Peroxide Fusion ICP,560,4-Acid Digestion,209,4-Acid Digestion,,,8.25,4-Acid Digestion,,,122,Peroxide Fusion ICP,,,,,,,17500,4-Acid Digestion,1.65,4-Acid Digestion,11.3,4-Acid Digestion,15.7,4-Acid Digestion,294400,Peroxide Fusion ICP,5.88,Peroxide Fusion ICP,21,4-Acid Digestion,28,4-Acid Digestion,0.86,4-Acid Digestion,0.71,4-Acid Digestion,,,13.9,4-Acid Digestion,3280,4-Acid Digestion,0.67,4-Acid Digestion,0.32,4-Acid Digestion,2.6,4-Acid Digestion,77,Peroxide Fusion ICP,7.74,4-Acid Digestion,20,4-Acid Digestion,1.98,4-Acid Digestion,716,4-Acid Digestion,97,4-Acid Digestion
OREAS0928,Cu ore,primary,siltstone,structurally-controlled sediment-hosted,yes,Current,oreas-catalogue-2023-11-03.csv,5.11,Aqua Regia Digestion,62800,4-Acid Digestion,9.7,4-Acid Digestion,,,,,299,4-Acid Digestion,1.97,4-Acid Digestion,79,4-Acid Digestion,4440,4-Acid Digestion,,,,,,,31,4-Acid Digestion,59,4-Acid Digestion,,,15300,4-Acid Digestion,,,,,,,87900,4-Acid Digestion,,,,,,,,,,,,,,,,,19100,4-Acid Digestion,35,4-Acid Digestion,28,4-Acid Digestion,,,16800,4-Acid Digestion,1080,4-Acid Digestion,,,1880,4-Acid Digestion,11.4,4-Acid Digestion,,,28,Aqua Regia Digestion,550,4-Acid Digestion,122,4-Acid Digestion,,,,,,,,,,,,,,,19100,4-Acid Digestion,1.39,4-Acid Digestion,,,18.8,4-Acid Digestion,287472,Borate Fusion XRF,,,26,4-Acid Digestion,33,4-Acid Digestion,,,,,,,13.1,4-Acid Digestion,2990,4-Acid Digestion,0.72,4-Acid Digestion,,,,,33,Aqua Regia Digestion,10.6,4-Acid Digestion,20,4-Acid Digestion,,,436,4-Acid Digestion,,
OREAS0929,Cu ore,primary,siltstone,structurally-controlled sediment-hosted,yes,Current,oreas-catalogue-2023-11-03.csv,7.03,Aqua Regia Digestion,62200,4-Acid Digestion,9.95,4-Acid Digestion,,,,,291,4-Acid Digestion,2,4-Acid Digestion,111,4-Acid Digestion,4360,4-Acid Digestion,,,,,,,34,4-Acid Digestion,62,4-Acid Digestion,,,20000,4-Acid Digestion,,,,,,,90000,4-Acid Digestion,,,,,,,,,,,,,,,,,20800,4-Acid Digestion,,,27,4-Acid Digestion,,,16500,4-Acid Digestion,1000,4-Acid Digestion,,,2100,4-Acid Digestion,11.5,4-Acid Digestion,,,30,Aqua Regia Digestion,550,4-Acid Digestion,130,4-Acid Digestion,,,,,,,,,,,,,,,23900,4-Acid Digestion,1.48,4-Acid Digestion,,,24,4-Acid Digestion,279105,Borate Fusion XRF,,,29,4-Acid Digestion,33,4-Acid Digestion,,,,,,,13.1,4-Acid Digestion,3180,4-Acid Digestion,,,,,,,32,Aqua Regia Digestion,13.1,4-Acid Digestion,20,4-Acid Digestion,,,477,4-Acid Digestion,88,4-Acid Digestion
OREAS0093,Cu ore,primary,siltstone,structurally-controlled sediment-hosted,no,Archived,oreas-catalogue-2023-11-03.csv,1.76,Aqua Regia Digestion,,,,,,,,,,,,,4.6,4-Acid Digestion,,,,,,,,,18.8,4-Acid Digestion,,,,,5817,4-Acid Digestion,,,,,,,,,,,,,,,,,,,,,,,,,,,,,,,,,,,,,,,,,,,,,,,,,18.3,4-Acid Digestion,,,,,,,,,,,,,,,7082,4-Acid Digestion,1.7,4-Acid Digestion,,,7.49,4-Acid Digestion,,,,,14.9,4-Acid Digestion,,,,,,,,,,,,,,,,,,,,,,,,,,,118,4-Acid Digestion,,
OREAS0930,Cu ore,primary,siltstone,structurally-controlled sediment-hosted,yes,Current,oreas-catalogue-2023-11-03.csv,9.13,Aqua Regia Digestion,63500,4-Acid Digestion,11.1,4-Acid Digestion,,,,,284,4-Acid Digestion,2.03,4-Acid Digestion,136,4-Acid Digestion,4330,4-Acid Digestion,0.75,4-Acid Digestion,,,,,37,4-Acid Digestion,63,4-Acid Digestion,,,25200,4-Acid Digestion,,,,,,,94700,4-Acid Digestion,,,,,,,,,,,,,,,,,22300,4-Acid Digestion,35,4-Acid Digestion,27,4-Acid Digestion,,,15600,4-Acid Digestion,950,4-Acid Digestion,,,2220,4-Acid Digestion,11.6,4-Acid Digestion,,,31,Aqua Regia Digestion,560,4-Acid Digestion,141,4-Acid Digestion,,,,,,,,,,,,,,,28800,4-Acid Digestion,1.51,4-Acid Digestion,,,30,4-Acid Digestion,272000,Borate Fusion XRF,,,31,4-Acid Digestion,35,4-Acid Digestion,,,,,,,13.5,4-Acid Digestion,3100,4-Acid Digestion,0.8,4-Acid Digestion,,,,,30,Aqua Regia Digestion,14.5,4-Acid Digestion,20,4-Acid Digestion,,,492,4-Acid Digestion,89,4-Acid Digestion
OREAS0931,Cu ore,primary,siltstone,structurally-controlled sediment-hosted,yes,Current,oreas-catalogue-2023-11-03.csv,14.2,Aqua Regia Digestion,59600,4-Acid Digestion,11.6,4-Acid Digestion,,,,,41,Aqua Regia Digestion,1.99,4-Acid Digestion,204,4-Acid Digestion,4530,4-Acid Digestion,,,,,,,47,4-Acid Digestion,58,4-Acid Digestion,,,38200,4-Acid Digestion,,,,,,,113200,4-Acid Digestion,,,,,,,,,,,,,,,,,2420,Aqua Regia Digestion,34,4-Acid Digestion,24,4-Acid Digestion,,,15000,4-Acid Digestion,950,4-Acid Digestion,,,2010,4-Acid Digestion,11,4-Acid Digestion,,,29,Aqua Regia Digestion,510,4-Acid Digestion,147,4-Acid Digestion,,,,,,,,,,,,,,,41200,4-Acid Digestion,1.7,4-Acid Digestion,,,44,4-Acid Digestion,257136,Borate Fusion XRF,,,42,4-Acid Digestion,34,4-Acid Digestion,,,,,,,12.3,4-Acid Digestion,2940,4-Acid Digestion,,,,,,,29,Aqua Regia Digestion,19.8,4-Acid Digestion,19.6,4-Acid Digestion,,,480,4-Acid Digestion,,
OREAS0931b,Cu ore,primary,siltstone,structurally-controlled sediment-hosted,yes,Current,oreas-catalogue-2023-11-03.csv,17.1,Aqua Regia Digestion,55400,4-Acid Digestion,99,4-Acid Digestion,0.018,Aqua Regia Digestion,114,Borate / Peroxide Fusion ICP,1799,Borate Fusion XRF,2.08,4-Acid Digestion,211,4-Acid Digestion,830,4-Acid Digestion,0.64,4-Acid Digestion,71,4-Acid Digestion,,,30,4-Acid Digestion,72,4-Acid Digestion,4.75,4-Acid Digestion,39500,4-Acid Digestion,3.06,4-Acid Digestion,1.37,4-Acid Digestion,1.09,4-Acid Digestion,85500,4-Acid Digestion,17.7,4-Acid Digestion,4.43,4-Acid Digestion,0.21,4-Acid Digestion,1.82,4-Acid Digestion,0.11,Aqua Regia Digestion,0.49,4-Acid Digestion,3.32,4-Acid Digestion,,,21800,4-Acid Digestion,32,4-Acid Digestion,17,4-Acid Digestion,0.22,4-Acid Digestion,3540,4-Acid Digestion,160,4-Acid Digestion,3.38,4-Acid Digestion,760,4-Acid Digestion,2.72,4-Acid Digestion,30,4-Acid Digestion,10.2,Aqua Regia Digestion,270,4-Acid Digestion,121,4-Acid Digestion,,,8.12,4-Acid Digestion,,,124,Borate / Peroxide Fusion ICP,0.002,4-Acid Digestion,,,,,43000,4-Acid Digestion,4.22,4-Acid Digestion,10.1,4-Acid Digestion,46,4-Acid Digestion,291492,Borate Fusion XRF,5.85,Borate / Peroxide Fusion ICP,37,4-Acid Digestion,47,4-Acid Digestion,0.2,4-Acid Digestion,0.59,4-Acid Digestion,0.16,Aqua Regia Digestion,11.3,4-Acid Digestion,1500,4-Acid Digestion,0.71,4-Acid Digestion,0.2,4-Acid Digestion,3.46,4-Acid Digestion,144,Borate / Peroxide Fusion ICP,18.8,4-Acid Digestion,13.5,4-Acid Digestion,1.38,4-Acid Digestion,287,4-Acid Digestion,62,4-Acid Digestion
OREAS0932,Cu ore,primary,siltstone,structurally-controlled sediment-hosted,yes,Current,oreas-catalogue-2023-11-03.csv,22,Aqua Regia Digestion,53200,4-Acid Digestion,13.1,4-Acid Digestion,,,,,43,Aqua Regia Digestion,1.82,4-Acid Digestion,324,4-Acid Digestion,4290,4-Acid Digestion,,,,,,,60,4-Acid Digestion,53,4-Acid Digestion,,,61300,4-Acid Digestion,,,,,,,142400,4-Acid Digestion,,,,,,,,,,,,,,,,,17700,4-Acid Digestion,31,4-Acid Digestion,20,4-Acid Digestion,,,12900,4-Acid Digestion,880,4-Acid Digestion,,,1790,4-Acid Digestion,9.5,4-Acid Digestion,,,28,Aqua Regia Digestion,450,4-Acid Digestion,184,4-Acid Digestion,,,,,,,,,,,,,,,61300,4-Acid Digestion,1.98,4-Acid Digestion,,,67,4-Acid Digestion,226846,Borate Fusion XRF,,,58,4-Acid Digestion,34,4-Acid Digestion,,,,,,,11,4-Acid Digestion,2610,4-Acid Digestion,,,,,,,,,27,4-Acid Digestion,17.5,4-Acid Digestion,,,591,4-Acid Digestion,73,4-Acid Digestion
