Repository: zebhall/OREAS-Catalogue-Info

File: output_processed_OREAS_catalogue_20231103.csv (part 12 of 12)
ID,Group,Type,Matrix,Mineralisation Style,SuperCRM,Status,Catalogue File Name,Ag,Ag Method,Al,Al Method,As,As Method,Au,Au Method,B,B Method,Ba,Ba Method,Be,Be Method,Bi,Bi Method,Ca,Ca Method,Cd,Cd Method,Ce,Ce Method,Cl,Cl Method,Co,Co Method,Cr,Cr Method,Cs,Cs Method,Cu,Cu Method,Dy,Dy Method,Er,Er Method,Eu,Eu Method,Fe,Fe Method,Ga,Ga Method,Gd,Gd Method,Ge,Ge Method,Hf,Hf Method,Hg,Hg Method,Ho,Ho Method,In,In Method,Ir,Ir Method,K,K Method,La,La Method,Li,Li Method,Lu,Lu Method,Mg,Mg Method,Mn,Mn Method,Mo,Mo Method,Na,Na Method,Nb,Nb Method,Nd,Nd Method,Ni,Ni Method,P,P Method,Pb,Pb Method,Pd,Pd Method,Pr,Pr Method,Pt,Pt Method,Rb,Rb Method,Re,Re Method,Rh,Rh Method,Ru,Ru Method,S,S Method,Sb,Sb Method,Sc,Sc Method,Se,Se Method,Si,Si Method,Sm,Sm Method,Sn,Sn Method,Sr,Sr Method,Ta,Ta Method,Tb,Tb Method,Te,Te Method,Th,Th Method,Ti,Ti Method,Tl,Tl Method,Tm,Tm Method,U,U Method,V,V Method,W,W Method,Y,Y Method,Yb,Yb Method,Zn,Zn Method,Zr,Zr Method
OREAS0932b,Cu ore,primary,siltstone,structurally-controlled sediment-hosted,yes,Current,oreas-catalogue-2023-11-03.csv,27,Aqua Regia Digestion,49100,4-Acid Digestion,88,4-Acid Digestion,0.018,Aqua Regia Digestion,103,Borate / Peroxide Fusion ICP,1494,Borate Fusion XRF,1.79,4-Acid Digestion,331,4-Acid Digestion,1250,4-Acid Digestion,0.98,4-Acid Digestion,63,4-Acid Digestion,,,46,4-Acid Digestion,65,4-Acid Digestion,5.06,4-Acid Digestion,62700,4-Acid Digestion,2.68,4-Acid Digestion,1.31,4-Acid Digestion,1.02,4-Acid Digestion,118100,4-Acid Digestion,16,4-Acid Digestion,3.93,4-Acid Digestion,2.09,Borate / Peroxide Fusion ICP,1.63,4-Acid Digestion,0.16,Aqua Regia Digestion,0.44,4-Acid Digestion,5.18,4-Acid Digestion,,,18700,4-Acid Digestion,29,4-Acid Digestion,14.6,4-Acid Digestion,0.2,4-Acid Digestion,3800,4-Acid Digestion,240,4-Acid Digestion,3.66,4-Acid Digestion,680,4-Acid Digestion,2.33,4-Acid Digestion,28,4-Acid Digestion,11.4,Aqua Regia Digestion,260,4-Acid Digestion,176,4-Acid Digestion,,,7,4-Acid Digestion,,,107,Borate / Peroxide Fusion ICP,0.003,4-Acid Digestion,,,,,65500,4-Acid Digestion,4.29,4-Acid Digestion,8.87,4-Acid Digestion,71,4-Acid Digestion,259193,Borate Fusion XRF,5.19,Borate / Peroxide Fusion ICP,58,4-Acid Digestion,43,4-Acid Digestion,0.16,4-Acid Digestion,0.53,4-Acid Digestion,0.21,Aqua Regia Digestion,9.51,4-Acid Digestion,1310,4-Acid Digestion,0.64,4-Acid Digestion,0.18,4-Acid Digestion,3.1,4-Acid Digestion,126,Borate / Peroxide Fusion ICP,30,4-Acid Digestion,12.2,4-Acid Digestion,1.24,4-Acid Digestion,426,4-Acid Digestion,55,4-Acid Digestion
OREAS0933,Cu ore,primary,siltstone,structurally-controlled sediment-hosted,yes,Current,oreas-catalogue-2023-11-03.csv,30,Aqua Regia Digestion,47900,4-Acid Digestion,9.61,4-Acid Digestion,,,,,33,Aqua Regia Digestion,,,451,4-Acid Digestion,3610,4-Acid Digestion,,,,,,,60,4-Acid Digestion,46,4-Acid Digestion,,,83700,4-Acid Digestion,,,,,,,177200,4-Acid Digestion,6.87,Aqua Regia Digestion,,,,,,,,,,,,,,,14900,4-Acid Digestion,28,4-Acid Digestion,18.2,4-Acid Digestion,,,11300,4-Acid Digestion,830,4-Acid Digestion,,,1510,4-Acid Digestion,8.1,4-Acid Digestion,,,28,Aqua Regia Digestion,420,4-Acid Digestion,189,4-Acid Digestion,,,,,,,,,,,,,,,84300,4-Acid Digestion,2.23,4-Acid Digestion,,,68,4-Acid Digestion,199127,Borate Fusion XRF,,,73,4-Acid Digestion,28,4-Acid Digestion,,,,,,,,,2230,4-Acid Digestion,,,,,,,,,26,4-Acid Digestion,15.1,4-Acid Digestion,,,602,4-Acid Digestion,63,4-Acid Digestion
OREAS0934,Cu ore,primary,siltstone,structurally-controlled sediment-hosted,yes,Current,oreas-catalogue-2023-11-03.csv,34,Aqua Regia Digestion,45800,4-Acid Digestion,11.5,4-Acid Digestion,,,,,37,Aqua Regia Digestion,,,527,4-Acid Digestion,3730,4-Acid Digestion,,,,,,,71,4-Acid Digestion,43,4-Acid Digestion,,,95900,4-Acid Digestion,,,,,,,186400,4-Acid Digestion,,,,,,,,,,,,,,,,,15100,4-Acid Digestion,27,4-Acid Digestion,17.3,4-Acid Digestion,,,10800,4-Acid Digestion,800,4-Acid Digestion,,,1600,4-Acid Digestion,7.82,4-Acid Digestion,,,26,Aqua Regia Digestion,,,240,4-Acid Digestion,,,,,,,,,,,,,,,95500,4-Acid Digestion,2.51,4-Acid Digestion,,,85,4-Acid Digestion,183562,Borate Fusion XRF,,,83,4-Acid Digestion,30,4-Acid Digestion,,,,,,,9.59,4-Acid Digestion,2160,4-Acid Digestion,,,,,,,,,35,4-Acid Digestion,14.1,4-Acid Digestion,,,724,4-Acid Digestion,58,4-Acid Digestion
OREAS0935,Cu ore,primary,siltstone,structurally-controlled sediment-hosted,yes,Current,oreas-catalogue-2023-11-03.csv,44,Aqua Regia Digestion,35500,4-Acid Digestion,8.72,4-Acid Digestion,,,,,,,,,709,4-Acid Digestion,3200,4-Acid Digestion,,,,,,,77,4-Acid Digestion,38,4-Acid Digestion,,,125500,4-Acid Digestion,,,,,,,228900,4-Acid Digestion,,,,,,,,,,,,,,,,,2170,Aqua Regia Digestion,23,4-Acid Digestion,12.9,4-Acid Digestion,,,8020,4-Acid Digestion,700,4-Acid Digestion,,,,,6.53,4-Acid Digestion,,,26,Aqua Regia Digestion,,,225,4-Acid Digestion,,,,,,,,,,,,,,,118300,4-Acid Digestion,2.7,4-Acid Digestion,,,88,4-Acid Digestion,146073,Borate Fusion XRF,,,108,4-Acid Digestion,24,4-Acid Digestion,,,,,,,7.9,4-Acid Digestion,1820,4-Acid Digestion,,,,,,,,,36,4-Acid Digestion,12.3,4-Acid Digestion,,,692,4-Acid Digestion,47,4-Acid Digestion
OREAS0094,Cu ore,primary,siltstone,structurally-controlled sediment-hosted,no,Archived,oreas-catalogue-2023-11-03.csv,3.42,Aqua Regia Digestion,,,,,,,,,,,,,8.02,4-Acid Digestion,,,,,,,,,23,4-Acid Digestion,,,,,11400,4-Acid Digestion,,,,,,,,,,,,,,,,,,,,,,,,,,,,,,,,,,,,,,,,,,,,,,,,,31,4-Acid Digestion,,,,,,,,,,,,,,,13800,4-Acid Digestion,2.36,4-Acid Digestion,,,12.9,4-Acid Digestion,,,,,23,4-Acid Digestion,,,,,,,,,,,,,,,,,,,,,,,,,,,171,4-Acid Digestion,,
OREAS0095,Cu ore,primary,mineralised siltstone,structurally-controlled sediment-hosted,no,Archived,oreas-catalogue-2023-11-03.csv,7.72,Aqua Regia Digestion,,,,,,,,,,,,,17.1,4-Acid Digestion,,,,,,,,,39,4-Acid Digestion,,,,,25900,4-Acid Digestion,,,,,,,,,,,,,,,,,,,,,,,,,,,,,,,,,,,,,,,,,,,,,,,,,66,4-Acid Digestion,,,,,,,,,,,,,,,29900,Aqua Regia Digestion,3.89,4-Acid Digestion,,,28,4-Acid Digestion,,,,,47,4-Acid Digestion,,,,,,,,,,,,,,,,,,,,,,,,,,,324,4-Acid Digestion,,
OREAS0096,Cu ore,primary,mineralised siltstone,structurally-controlled sediment-hosted,no,Current,oreas-catalogue-2023-11-03.csv,11.5,Aqua Regia Digestion,,,,,,,,,,,,,26,4-Acid Digestion,,,,,,,,,50,4-Acid Digestion,,,,,39300,4-Acid Digestion,,,,,,,,,,,,,,,,,,,,,,,,,,,,,,,,,,,,,,,,,,,,,,,,,101,4-Acid Digestion,,,,,,,,,,,,,,,41900,4-Acid Digestion,5.09,4-Acid Digestion,,,41,4-Acid Digestion,,,,,66,4-Acid Digestion,,,,,,,,,,,,,,,,,,,,,,,,,,,457,4-Acid Digestion,,
OREAS0097,Cu ore,primary,mineralised siltstone,structurally-controlled sediment-hosted,no,Current,oreas-catalogue-2023-11-03.csv,19.5,Aqua Regia Digestion,,,,,,,,,,,,,40,4-Acid Digestion,,,,,,,,,63,4-Acid Digestion,,,,,63100,4-Acid Digestion,,,,,,,,,,,,,,,,,,,,,,,,,,,,,,,,,,,,,,,,,,,,,,,,,147,4-Acid Digestion,,,,,,,,,,,,,,,,,9.23,4-Acid Digestion,,,71,4-Acid Digestion,,,,,96,4-Acid Digestion,,,,,,,,,,,,,,,,,,,,,,,,,,,646,4-Acid Digestion,,
OREAS0098,Cu ore,primary,mineralised siltstone,structurally-controlled sediment-hosted,no,Current,oreas-catalogue-2023-11-03.csv,43,Aqua Regia Digestion,,,,,,,,,,,,,97,4-Acid Digestion,,,,,,,,,121,4-Acid Digestion,,,,,148000,4-Acid Digestion,,,,,,,,,,,,,,,,,,,,,,,,,,,,,,,,,,,,,,,,,,,,,,,,,345,4-Acid Digestion,,,,,,,,,,,,,,,,,20,4-Acid Digestion,,,158,4-Acid Digestion,,,,,206,4-Acid Digestion,,,,,,,,,,,,,,,,,,,,,,,,,,,1355,4-Acid Digestion,,
OREAS0099,Concentrates,primary,concentrate,sediment hosted,no,Archived,oreas-catalogue-2023-11-03.csv,67,4-Acid Digestion,,,,,,,,,,,,,,,,,,,,,,,,,,,,,,,,,,,,,,,,,,,,,,,,,,,,,,,,,,,,,,,,,,,,,,,,,,,,,,,,,,,,,,,,,,,,,,,,,,,,,,,,,,,,,,,,,,,,,,,,,,,,,,,,,,,,,,,,,,
OREAS0990,"Au-Cu ore, Concentrates",primary,concentrate,volcanic hosted massive sulphide,no,Archived,oreas-catalogue-2023-11-03.csv,1765,Pb Fire Assay,9150,4-Acid Digestion,4161,4-Acid Digestion,76,Pb Fire Assay,,,,,,,,,,,335,4-Acid Digestion,,,,,,,9.41,4-Acid Digestion,,,169900,4-Acid Digestion,,,,,,,200700,4-Acid Digestion,,,,,,,,,,,,,,,,,3950,4-Acid Digestion,,,,,,,1640,4-Acid Digestion,3720,4-Acid Digestion,116,4-Acid Digestion,,,,,,,,,,,86200,4-Acid Digestion,,,,,,,,,,,,,,,282900,4-Acid Digestion,4650,4-Acid Digestion,,,,,20800,Peroxide Fusion ICP,,,,,,,,,,,,,,,390,Peroxide Fusion ICP,,,,,,,,,,,,,,,134300,4-Acid Digestion,39,4-Acid Digestion
OREAS0990b,Concentrates,primary,concentrate,volcanic hosted massive sulphide,yes,Current,oreas-catalogue-2023-11-03.csv,6741,Pb Fire Assay (Grav),5580,4-Acid Digestion,7663,4-Acid Digestion,64,Pb Fire Assay (Grav),,,,,0.22,4-Acid Digestion,50,4-Acid Digestion,1650,4-Acid Digestion,570,4-Acid Digestion,12.8,Peroxide Fusion ICP,,,2.67,4-Acid Digestion,,,1.19,4-Acid Digestion,167100,4-Acid Digestion,0.73,4-Acid Digestion,0.39,4-Acid Digestion,0.56,4-Acid Digestion,144500,4-Acid Digestion,4.75,4-Acid Digestion,0.9,4-Acid Digestion,,,0.62,4-Acid Digestion,,,,,7.68,4-Acid Digestion,,,2160,4-Acid Digestion,7.25,Peroxide Fusion ICP,2.19,4-Acid Digestion,,,1240,4-Acid Digestion,2280,4-Acid Digestion,131,4-Acid Digestion,310,4-Acid Digestion,0.89,4-Acid Digestion,4.49,4-Acid Digestion,,,,,84500,4-Acid Digestion,,,1.08,4-Acid Digestion,,,14.5,Peroxide Fusion ICP,0.006,4-Acid Digestion,,,,,291100,Peroxide Fusion ICP,18900,4-Acid Digestion,0.86,4-Acid Digestion,,,17400,Peroxide Fusion ICP,,,5.51,4-Acid Digestion,133,Peroxide Fusion ICP,,,0.12,4-Acid Digestion,,,3,Peroxide Fusion ICP,240,4-Acid Digestion,7.32,4-Acid Digestion,,,3.45,4-Acid Digestion,,,5.43,4-Acid Digestion,3.78,4-Acid Digestion,0.39,4-Acid Digestion,199700,4-Acid Digestion,21,4-Acid Digestion
OREAS0990c,Concentrates,primary,concentrate,volcanic hosted massive sulphide,yes,Current,oreas-catalogue-2023-11-03.csv,2732,Pb Fire Assay,7780,4-Acid Digestion,5834,4-Acid Digestion,35,Pb Fire Assay,,,1950,Peroxide Fusion ICP,,,88,4-Acid Digestion,1420,4-Acid Digestion,415,4-Acid Digestion,20,4-Acid Digestion,,,7.84,4-Acid Digestion,,,0.68,4-Acid Digestion,172300,4-Acid Digestion,1.33,Peroxide Fusion ICP,0.8,Peroxide Fusion ICP,,,170500,4-Acid Digestion,3.51,4-Acid Digestion,1.62,Peroxide Fusion ICP,,,0.95,4-Acid Digestion,,,0.27,Peroxide Fusion ICP,14.3,4-Acid Digestion,,,3350,4-Acid Digestion,8.45,4-Acid Digestion,2.89,4-Acid Digestion,,,1220,4-Acid Digestion,3680,4-Acid Digestion,141,4-Acid Digestion,340,4-Acid Digestion,1.17,4-Acid Digestion,9.62,Peroxide Fusion ICP,,,,,79800,4-Acid Digestion,,,2.48,Peroxide Fusion ICP,,,19,Peroxide Fusion ICP,,,,,,,278800,4-Acid Digestion,7696,4-Acid Digestion,1.07,4-Acid Digestion,,,17900,Peroxide Fusion ICP,1.77,Peroxide Fusion ICP,4.03,4-Acid Digestion,16.4,4-Acid Digestion,0.091,4-Acid Digestion,0.23,Peroxide Fusion ICP,,,3.84,4-Acid Digestion,270,4-Acid Digestion,12.8,4-Acid Digestion,0.11,Peroxide Fusion ICP,2.19,4-Acid Digestion,,,4.76,Peroxide Fusion ICP,5.98,4-Acid Digestion,0.78,Peroxide Fusion ICP,184400,4-Acid Digestion,34,4-Acid Digestion
OREAS0991,Concentrates,primary,concentrate,porphyry copper-gold,no,Current,oreas-catalogue-2023-11-03.csv,48,4-Acid Digestion,,,,,47,Pb Fire Assay,,,,,,,,,,,,,,,,,,,,,,,,,,,,,,,,,,,,,,,,,,,,,,,,,,,,,,,,,,,,,,,,,,,,,,,,,,,,,,,,,,,,,,,,,,,,,,,,,,,,,,,,,,,,,,,,,,,,,,,,,,,,,,,,,,,,
OREAS0992,Concentrates,primary,concentrate,komatiite-hosted nickel sulphide,no,Archived,oreas-catalogue-2023-11-03.csv,,,,,,,,,,,,,,,,,,,,,,,,,,,,,,,,,,,,,,,,,,,,,,,,,,,,,,,,,,,,,,,,,,,,,,,,,,,,,,,,,,,,,,,,,,,,,,,,,,,,,,,,,,,,,,,,,,,,,,,,,,,,,,,,,,,,,,,,,,,,
OREAS0992b,Concentrates,primary,concentrate,komatiite-hosted nickel sulphide,yes,Archived,oreas-catalogue-2023-11-03.csv,344,Pb Fire Assay (Grav),400,4-Acid Digestion,582,4-Acid Digestion,15,Pb Fire Assay (Grav),,,584,Peroxide Fusion ICP,,,3.75,4-Acid Digestion,170,4-Acid Digestion,26,4-Acid Digestion,0.65,4-Acid Digestion,,,749,4-Acid Digestion,,,0.082,4-Acid Digestion,447300,4-Acid Digestion,,,,,,,10500,4-Acid Digestion,0.26,4-Acid Digestion,,,,,,,,,,,0.36,4-Acid Digestion,,,200,4-Acid Digestion,,,,,,,100,4-Acid Digestion,120,4-Acid Digestion,7.29,4-Acid Digestion,100,4-Acid Digestion,0.093,4-Acid Digestion,0.29,4-Acid Digestion,14800,Peroxide Fusion ICP,,,3740,4-Acid Digestion,128,Pb Fire Assay,,,22,Pb Fire Assay,1.97,Peroxide Fusion ICP,,,,,,,383300,Peroxide Fusion ICP,818,4-Acid Digestion,,,71,4-Acid Digestion,2200,Peroxide Fusion ICP,,,0.48,4-Acid Digestion,4.96,4-Acid Digestion,,,,,1.9,Peroxide Fusion ICP,,,30,4-Acid Digestion,0.6,4-Acid Digestion,,,0.26,4-Acid Digestion,,,1.12,4-Acid Digestion,0.26,4-Acid Digestion,,,8620,4-Acid Digestion,1.33,4-Acid Digestion
OREAS0993,"Au >1 ppm, Au-Ag ore, Au-Cu ore, Concentrates, Cu ore",primary,sulphide,porphyry copper-gold,yes,Archived,oreas-catalogue-2023-11-03.csv,40,4-Acid Digestion,16000,4-Acid Digestion,143,4-Acid Digestion,55,Pb Fire Assay,,,122,4-Acid Digestion,,,24,4-Acid Digestion,7020,4-Acid Digestion,6.41,4-Acid Digestion,18.2,4-Acid Digestion,,,95,4-Acid Digestion,40,4-Acid Digestion,,,233600,Oxidising Fusion XRF,1.02,4-Acid Digestion,0.54,4-Acid Digestion,0.43,4-Acid Digestion,257500,4-Acid Digestion,3.93,4-Acid Digestion,1.32,4-Acid Digestion,,,0.71,4-Acid Digestion,1.92,Aqua Regia Digestion,0.19,4-Acid Digestion,1.54,4-Acid Digestion,,,6340,4-Acid Digestion,10.3,4-Acid Digestion,,,0.083,4-Acid Digestion,3010,4-Acid Digestion,80,4-Acid Digestion,2535,4-Acid Digestion,3570,4-Acid Digestion,2.1,4-Acid Digestion,7.55,4-Acid Digestion,,,140,4-Acid Digestion,230,4-Acid Digestion,0.529,Pb Fire Assay,1.98,4-Acid Digestion,0.044,Pb Fire Assay,,,6.15,4-Acid Digestion,,,,,301800,4-Acid Digestion,55,4-Acid Digestion,4.94,4-Acid Digestion,194,4-Acid Digestion,49361,Oxidising Fusion XRF,,,1.64,4-Acid Digestion,149,4-Acid Digestion,0.099,4-Acid Digestion,0.17,4-Acid Digestion,,,2.44,4-Acid Digestion,1050,4-Acid Digestion,0.52,4-Acid Digestion,0.075,4-Acid Digestion,0.86,4-Acid Digestion,,,2.95,4-Acid Digestion,5.41,4-Acid Digestion,0.53,4-Acid Digestion,885,4-Acid Digestion,25,4-Acid Digestion
OREAS0994,Concentrates,primary,concentrate,sediment hosted,yes,Current,oreas-catalogue-2023-11-03.csv,183,4-Acid Digestion,6960,4-Acid Digestion,3483,4-Acid Digestion,,,,,213,Peroxide Fusion ICP,0.23,4-Acid Digestion,111,4-Acid Digestion,5220,4-Acid Digestion,28,4-Acid Digestion,13.6,4-Acid Digestion,,,348,4-Acid Digestion,31,4-Acid Digestion,,,302200,4-Acid Digestion,0.92,4-Acid Digestion,0.47,4-Acid Digestion,0.3,4-Acid Digestion,214500,4-Acid Digestion,4.12,4-Acid Digestion,1.1,4-Acid Digestion,,,0.59,4-Acid Digestion,,,,,7.12,4-Acid Digestion,,,1810,4-Acid Digestion,7.57,4-Acid Digestion,2.12,4-Acid Digestion,,,3070,4-Acid Digestion,220,4-Acid Digestion,661,4-Acid Digestion,1110,4-Acid Digestion,1.1,4-Acid Digestion,5.63,4-Acid Digestion,3548,Peroxide Fusion ICP,250,4-Acid Digestion,2250,4-Acid Digestion,,,1.53,4-Acid Digestion,,,8.81,Peroxide Fusion ICP,0.44,4-Acid Digestion,,,,,314400,Peroxide Fusion ICP,489,4-Acid Digestion,1.34,4-Acid Digestion,83,4-Acid Digestion,31500,Peroxide Fusion ICP,1.23,Peroxide Fusion ICP,49,4-Acid Digestion,26,4-Acid Digestion,,,0.15,4-Acid Digestion,13.8,Peroxide Fusion ICP,2.77,4-Acid Digestion,400,4-Acid Digestion,28,4-Acid Digestion,,,4.22,4-Acid Digestion,,,9.75,4-Acid Digestion,4.48,4-Acid Digestion,0.47,4-Acid Digestion,6020,4-Acid Digestion,21,4-Acid Digestion
OREAS0995,Concentrates,primary,sulphide,volcanic hosted massive sulphide,yes,Current,oreas-catalogue-2023-11-03.csv,37,4-Acid Digestion,2430,4-Acid Digestion,1277,4-Acid Digestion,4.52,Pb Fire Assay,,,9.25,4-Acid Digestion,,,90,4-Acid Digestion,3510,4-Acid Digestion,33,4-Acid Digestion,2.19,4-Acid Digestion,,,357,4-Acid Digestion,28,4-Acid Digestion,0.25,4-Acid Digestion,226000,4-Acid Digestion,,,,,,,289100,4-Acid Digestion,5.08,4-Acid Digestion,0.19,Peroxide Fusion ICP,,,0.22,4-Acid Digestion,,,,,23,4-Acid Digestion,,,,,1.19,4-Acid Digestion,0.91,4-Acid Digestion,,,7310,4-Acid Digestion,200,4-Acid Digestion,65,4-Acid Digestion,290,4-Acid Digestion,0.36,4-Acid Digestion,,,,,,,2697,4-Acid Digestion,,,0.23,Peroxide Fusion ICP,,,2.18,Peroxide Fusion ICP,0.16,4-Acid Digestion,,,,,290200,4-Acid Digestion,35,4-Acid Digestion,0.81,4-Acid Digestion,270,4-Acid Digestion,21400,Peroxide Fusion ICP,,,17.5,4-Acid Digestion,6.36,4-Acid Digestion,,,,,55,Peroxide Fusion ICP,0.3,4-Acid Digestion,120,4-Acid Digestion,1.53,4-Acid Digestion,,,1.11,4-Acid Digestion,,,2.44,4-Acid Digestion,1.65,4-Acid Digestion,,,12900,4-Acid Digestion,9.09,4-Acid Digestion
OREAS0999,"Concentrates, Li ore",primary,concentrate,pegmatitic,yes,Current,oreas-catalogue-2023-11-03.csv,,,107700,4-Acid Digestion,5.36,4-Acid Digestion,,,,,40,4-Acid Digestion,50,4-Acid Digestion,2.11,4-Acid Digestion,4500,4-Acid Digestion,,,4.15,Peroxide Fusion ICP,,,4.95,4-Acid Digestion,81,4-Acid Digestion,88,4-Acid Digestion,25,4-Acid Digestion,0.67,4-Acid Digestion,0.23,4-Acid Digestion,,,16200,4-Acid Digestion,82,4-Acid Digestion,1.08,Peroxide Fusion ICP,4.31,Peroxide Fusion ICP,1.98,4-Acid Digestion,,,0.09,4-Acid Digestion,,,,,5000,4-Acid Digestion,1.68,4-Acid Digestion,26480,4-Acid Digestion,,,4100,4-Acid Digestion,1430,4-Acid Digestion,2.06,4-Acid Digestion,6930,4-Acid Digestion,75,4-Acid Digestion,1.87,4-Acid Digestion,52,Peroxide Fusion ICP,160,4-Acid Digestion,5.17,4-Acid Digestion,,,0.52,Peroxide Fusion ICP,,,423,Peroxide Fusion ICP,,,,,,,200,4-Acid Digestion,1.11,4-Acid Digestion,1.83,4-Acid Digestion,,,300233,Borate Fusion XRF,1.02,Peroxide Fusion ICP,63,4-Acid Digestion,16.9,4-Acid Digestion,49,4-Acid Digestion,0.15,4-Acid Digestion,,,3.01,Peroxide Fusion ICP,340,4-Acid Digestion,4.26,4-Acid Digestion,,,2.12,4-Acid Digestion,,,6.97,4-Acid Digestion,4.19,Peroxide Fusion ICP,0.24,4-Acid Digestion,71,4-Acid Digestion,20,4-Acid Digestion
OREAS0099b,Concentrates,primary,concentrate,sediment hosted,no,Archived,oreas-catalogue-2023-11-03.csv,79,Aqua Regia Digestion,,,,,,,,,,,,,215,4-Acid Digestion,,,,,,,,,157,4-Acid Digestion,,,,,289000,4-Acid Digestion,,,,,,,301800,4-Acid Digestion,,,,,,,,,,,,,,,,,,,,,,,,,,,,,,,,,,,,,,,,,619,4-Acid Digestion,,,,,,,,,,,,,,,308000,4-Acid Digestion,21,4-Acid Digestion,,,321,4-Acid Digestion,,,,,342,4-Acid Digestion,,,,,,,,,,,,,,,,,,,,,,,,,,,2200,4-Acid Digestion,,
OREASC26c,Blank (coarse) drill chips,primary,basalt,barren,no,Archived,oreas-catalogue-2023-11-03.csv,,,74700,4-Acid Digestion,,,,,,,264,4-Acid Digestion,1.06,4-Acid Digestion,,,59600,4-Acid Digestion,,,34,4-Acid Digestion,,,46,4-Acid Digestion,193,4-Acid Digestion,0.68,4-Acid Digestion,46,4-Acid Digestion,4.33,4-Acid Digestion,2.12,4-Acid Digestion,1.67,4-Acid Digestion,79500,4-Acid Digestion,19.9,4-Acid Digestion,5.22,4-Acid Digestion,,,3.51,4-Acid Digestion,,,0.81,4-Acid Digestion,0.061,4-Acid Digestion,,,6800,4-Acid Digestion,17,4-Acid Digestion,6.86,4-Acid Digestion,0.23,4-Acid Digestion,43900,4-Acid Digestion,1110,4-Acid Digestion,1.46,4-Acid Digestion,23500,4-Acid Digestion,21,4-Acid Digestion,19.4,4-Acid Digestion,,,1440,4-Acid Digestion,2.88,4-Acid Digestion,,,4.45,4-Acid Digestion,,,,,,,,,,,110,4-Acid Digestion,,,21,4-Acid Digestion,,,,,,,1.46,4-Acid Digestion,419,4-Acid Digestion,,,0.76,4-Acid Digestion,,,2.57,4-Acid Digestion,10800,4-Acid Digestion,0.065,4-Acid Digestion,0.28,4-Acid Digestion,0.68,4-Acid Digestion,,,0.43,4-Acid Digestion,21,4-Acid Digestion,1.67,4-Acid Digestion,110,4-Acid Digestion,141,4-Acid Digestion
OREASC26d,Blank (coarse) drill chips,primary,basalt,barren,no,Archived,oreas-catalogue-2023-11-03.csv,,,75000,4-Acid Digestion,0.68,4-Acid Digestion,,,,,254,4-Acid Digestion,1.11,4-Acid Digestion,,,59200,4-Acid Digestion,0.052,4-Acid Digestion,37,4-Acid Digestion,,,44,4-Acid Digestion,187,4-Acid Digestion,0.73,4-Acid Digestion,47,4-Acid Digestion,4.48,4-Acid Digestion,2.15,4-Acid Digestion,1.66,4-Acid Digestion,78200,4-Acid Digestion,20,4-Acid Digestion,5.26,4-Acid Digestion,,,3.61,4-Acid Digestion,,,0.82,4-Acid Digestion,0.062,4-Acid Digestion,,,7400,4-Acid Digestion,17.8,4-Acid Digestion,7.38,4-Acid Digestion,0.23,4-Acid Digestion,42700,4-Acid Digestion,1100,4-Acid Digestion,1.44,4-Acid Digestion,23600,4-Acid Digestion,21,4-Acid Digestion,20,4-Acid Digestion,,,1460,4-Acid Digestion,2.69,4-Acid Digestion,,,4.6,4-Acid Digestion,,,,,,,,,,,90,4-Acid Digestion,0.13,4-Acid Digestion,20,4-Acid Digestion,,,,,,,1.45,4-Acid Digestion,415,4-Acid Digestion,1.29,4-Acid Digestion,0.79,4-Acid Digestion,,,2.79,4-Acid Digestion,10600,4-Acid Digestion,0.07,4-Acid Digestion,0.28,4-Acid Digestion,0.7,4-Acid Digestion,,,0.43,4-Acid Digestion,21,4-Acid Digestion,1.67,4-Acid Digestion,107,4-Acid Digestion,139,4-Acid Digestion
OREASC26e,Blank (coarse) drill chips,primary,basalt,barren,no,Current,oreas-catalogue-2023-11-03.csv,,,74400,4-Acid Digestion,,,,,,,263,4-Acid Digestion,1.12,4-Acid Digestion,,,59300,4-Acid Digestion,,,38,4-Acid Digestion,,,46,4-Acid Digestion,180,4-Acid Digestion,0.69,4-Acid Digestion,45,4-Acid Digestion,4.53,4-Acid Digestion,2.17,4-Acid Digestion,1.7,4-Acid Digestion,78700,4-Acid Digestion,20,4-Acid Digestion,5.32,4-Acid Digestion,,,3.54,4-Acid Digestion,,,0.83,4-Acid Digestion,0.062,4-Acid Digestion,,,7550,4-Acid Digestion,18.5,4-Acid Digestion,7.5,4-Acid Digestion,0.25,4-Acid Digestion,43300,4-Acid Digestion,1100,4-Acid Digestion,1.61,4-Acid Digestion,23500,4-Acid Digestion,22,4-Acid Digestion,20,4-Acid Digestion,,,1500,4-Acid Digestion,3.03,4-Acid Digestion,,,4.71,4-Acid Digestion,,,,,,,,,,,,,0.075,4-Acid Digestion,20,4-Acid Digestion,,,,,,,1.48,4-Acid Digestion,416,4-Acid Digestion,1.31,4-Acid Digestion,0.79,4-Acid Digestion,,,2.92,4-Acid Digestion,10700,4-Acid Digestion,0.071,4-Acid Digestion,0.28,4-Acid Digestion,0.75,4-Acid Digestion,,,0.45,4-Acid Digestion,21,4-Acid Digestion,1.74,4-Acid Digestion,112,4-Acid Digestion,138,4-Acid Digestion
OREASC27c,Blank (coarse) drill chips,primary,rhyodacite,barren,no,Archived,oreas-catalogue-2023-11-03.csv,,,75100,4-Acid Digestion,,,,,,,3001,4-Acid Digestion,3.26,4-Acid Digestion,0.1,4-Acid Digestion,13100,4-Acid Digestion,0.4,4-Acid Digestion,92,4-Acid Digestion,,,2.74,4-Acid Digestion,,,7.45,4-Acid Digestion,7.49,4-Acid Digestion,3.64,4-Acid Digestion,0.98,4-Acid Digestion,1.48,4-Acid Digestion,26100,4-Acid Digestion,23,4-Acid Digestion,6.33,4-Acid Digestion,,,5.7,4-Acid Digestion,,,,,0.062,4-Acid Digestion,,,31200,4-Acid Digestion,45,4-Acid Digestion,38,4-Acid Digestion,0.068,4-Acid Digestion,1600,4-Acid Digestion,330,4-Acid Digestion,3.64,4-Acid Digestion,25900,4-Acid Digestion,19.7,4-Acid Digestion,41,4-Acid Digestion,,,360,4-Acid Digestion,28,4-Acid Digestion,,,11.2,4-Acid Digestion,,,,,,,,,,,90,4-Acid Digestion,1.22,4-Acid Digestion,4.21,4-Acid Digestion,,,,,,,3.98,4-Acid Digestion,186,4-Acid Digestion,1.46,4-Acid Digestion,0.82,4-Acid Digestion,,,15.3,4-Acid Digestion,1210,4-Acid Digestion,0.87,4-Acid Digestion,,,5.94,4-Acid Digestion,,,2.08,4-Acid Digestion,15,4-Acid Digestion,0.54,4-Acid Digestion,118,4-Acid Digestion,211,4-Acid Digestion
OREASC27d,Blank (coarse) drill chips,primary,rhyodacite,barren,no,Archived,oreas-catalogue-2023-11-03.csv,0.152,4-Acid Digestion,75400,4-Acid Digestion,4.74,4-Acid Digestion,,,,,2637,4-Acid Digestion,3.17,4-Acid Digestion,0.31,4-Acid Digestion,8460,4-Acid Digestion,0.42,4-Acid Digestion,95,4-Acid Digestion,,,4.02,4-Acid Digestion,,,7.13,4-Acid Digestion,12.2,4-Acid Digestion,3.91,4-Acid Digestion,1.22,4-Acid Digestion,1.48,4-Acid Digestion,25500,4-Acid Digestion,23,4-Acid Digestion,6.7,4-Acid Digestion,,,5.3,4-Acid Digestion,,,0.55,4-Acid Digestion,0.08,4-Acid Digestion,,,30400,4-Acid Digestion,47,4-Acid Digestion,37,4-Acid Digestion,0.1,4-Acid Digestion,3150,4-Acid Digestion,310,4-Acid Digestion,2.64,4-Acid Digestion,24200,4-Acid Digestion,17.9,4-Acid Digestion,40,4-Acid Digestion,,,490,4-Acid Digestion,26,4-Acid Digestion,,,,,,,,,,,,,,,290,4-Acid Digestion,1.55,4-Acid Digestion,5.09,4-Acid Digestion,,,,,,,4.02,4-Acid Digestion,178,4-Acid Digestion,,,0.87,4-Acid Digestion,,,15.9,4-Acid Digestion,1570,4-Acid Digestion,0.93,4-Acid Digestion,0.13,4-Acid Digestion,5.62,4-Acid Digestion,,,,,16,4-Acid Digestion,0.73,4-Acid Digestion,120,4-Acid Digestion,178,4-Acid Digestion
OREASC27e,Blank (coarse) drill chips,primary,rhyodacite,barren,no,Archived,oreas-catalogue-2023-11-03.csv,0.149,4-Acid Digestion,73600,4-Acid Digestion,5.59,4-Acid Digestion,,,,,2378,4-Acid Digestion,3.19,4-Acid Digestion,1.08,4-Acid Digestion,9100,4-Acid Digestion,0.84,4-Acid Digestion,86,4-Acid Digestion,,,4.66,4-Acid Digestion,13.7,4-Acid Digestion,7.96,4-Acid Digestion,14.1,4-Acid Digestion,3.64,4-Acid Digestion,1.18,4-Acid Digestion,1.45,4-Acid Digestion,25800,4-Acid Digestion,22,4-Acid Digestion,6.32,4-Acid Digestion,,,4.96,4-Acid Digestion,,,0.53,4-Acid Digestion,0.2,4-Acid Digestion,,,30600,4-Acid Digestion,42,4-Acid Digestion,37,4-Acid Digestion,0.11,4-Acid Digestion,3630,4-Acid Digestion,310,4-Acid Digestion,2.44,4-Acid Digestion,21600,4-Acid Digestion,17.6,4-Acid Digestion,38,4-Acid Digestion,,,520,4-Acid Digestion,26,4-Acid Digestion,,,10.1,4-Acid Digestion,,,,,,,,,,,330,4-Acid Digestion,1.28,4-Acid Digestion,5.14,4-Acid Digestion,,,,,,,4.56,4-Acid Digestion,173,4-Acid Digestion,1.33,4-Acid Digestion,0.8,4-Acid Digestion,,,15.5,4-Acid Digestion,1700,4-Acid Digestion,1.05,4-Acid Digestion,0.14,4-Acid Digestion,5.07,4-Acid Digestion,,,1.88,4-Acid Digestion,15.3,4-Acid Digestion,0.79,4-Acid Digestion,118,4-Acid Digestion,163,4-Acid Digestion
OREASC27f,Blank (coarse) drill chips,primary,rhyodacite,barren,no,Current,oreas-catalogue-2023-11-03.csv,0.167,4-Acid Digestion,72300,4-Acid Digestion,5.77,4-Acid Digestion,,,,,2493,4-Acid Digestion,3.12,4-Acid Digestion,0.4,4-Acid Digestion,12300,4-Acid Digestion,0.46,4-Acid Digestion,87,4-Acid Digestion,,,4.82,4-Acid Digestion,,,7.34,4-Acid Digestion,,,,,,,,,22600,4-Acid Digestion,21,4-Acid Digestion,,,,,4.16,4-Acid Digestion,,,,,0.087,4-Acid Digestion,,,31700,4-Acid Digestion,42,4-Acid Digestion,38,4-Acid Digestion,,,3660,4-Acid Digestion,260,4-Acid Digestion,2.75,4-Acid Digestion,20800,4-Acid Digestion,16.6,4-Acid Digestion,,,,,600,4-Acid Digestion,28,4-Acid Digestion,,,,,,,,,,,,,,,550,4-Acid Digestion,1.18,4-Acid Digestion,4.45,4-Acid Digestion,,,,,,,4.21,4-Acid Digestion,187,4-Acid Digestion,1.22,4-Acid Digestion,0.77,4-Acid Digestion,,,15.5,4-Acid Digestion,1600,4-Acid Digestion,0.95,4-Acid Digestion,,,4.87,4-Acid Digestion,,,2.1,4-Acid Digestion,13.7,4-Acid Digestion,0.66,4-Acid Digestion,115,4-Acid Digestion,136,4-Acid Digestion
OREASC27h,Blank (coarse) drill chips,primary,rhyodacite,barren,no,Current,oreas-catalogue-2023-11-03.csv,0.171,4-Acid Digestion,77500,4-Acid Digestion,3,4-Acid Digestion,,,,,2940,4-Acid Digestion,3.2,4-Acid Digestion,0.16,4-Acid Digestion,11100,4-Acid Digestion,0.4,4-Acid Digestion,94,4-Acid Digestion,,,2.1,4-Acid Digestion,,,6.67,4-Acid Digestion,5.05,4-Acid Digestion,,,,,,,24700,4-Acid Digestion,23,4-Acid Digestion,,,,,6.61,4-Acid Digestion,,,,,0.072,4-Acid Digestion,,,31700,4-Acid Digestion,48,4-Acid Digestion,33,4-Acid Digestion,,,1490,4-Acid Digestion,330,4-Acid Digestion,2.88,4-Acid Digestion,28300,4-Acid Digestion,19.8,4-Acid Digestion,,,,,300,4-Acid Digestion,24,4-Acid Digestion,,,,,,,,,,,,,,,,,1.03,4-Acid Digestion,4.31,4-Acid Digestion,,,,,,,3.97,4-Acid Digestion,178,4-Acid Digestion,1.45,4-Acid Digestion,,,,,15.3,4-Acid Digestion,1190,4-Acid Digestion,0.8,4-Acid Digestion,,,5.89,4-Acid Digestion,,,1.54,4-Acid Digestion,15.5,4-Acid Digestion,0.53,4-Acid Digestion,118,4-Acid Digestion,245,4-Acid Digestion
OREASH1,"Au <1 ppm, Au only",oxide,weathered greenstone,lateritic,no,Archived,oreas-catalogue-2023-11-03.csv,0.906,Aqua Regia Digestion,20300,Aqua Regia Digestion,1.9,Aqua Regia Digestion,0.012,Pb Fire Assay,,,50,Aqua Regia Digestion,,,5.67,Aqua Regia Digestion,134,Aqua Regia Digestion,0.84,Aqua Regia Digestion,47,Aqua Regia Digestion,,,,,21,Aqua Regia Digestion,0.54,Aqua Regia Digestion,28,Aqua Regia Digestion,,,,,,,2883,Aqua Regia Digestion,10.8,Aqua Regia Digestion,,,,,1.81,Aqua Regia Digestion,0.14,Aqua Regia Digestion,,,,,,,416,Aqua Regia Digestion,26,Aqua Regia Digestion,,,0.05,Aqua Regia Digestion,657,Aqua Regia Digestion,,,4.24,Aqua Regia Digestion,1331,Aqua Regia Digestion,,,17.2,Aqua Regia Digestion,10.6,Aqua Regia Digestion,51,Aqua Regia Digestion,17,Aqua Regia Digestion,,,,,,,5.85,Aqua Regia Digestion,,,,,,,197,Aqua Regia Digestion,3.24,Aqua Regia Digestion,2.11,Aqua Regia Digestion,2.05,Aqua Regia Digestion,,,2.69,Aqua Regia Digestion,6.45,Aqua Regia Digestion,5.64,Aqua Regia Digestion,,,0.21,Aqua Regia Digestion,2.9,Aqua Regia Digestion,20,Aqua Regia Digestion,,,0.049,Aqua Regia Digestion,,,2.75,Aqua Regia Digestion,25,Aqua Regia Digestion,,,4.66,Aqua Regia Digestion,0.32,Aqua Regia Digestion,4.54,Aqua Regia Digestion,,
OREASH3,Au-Ag ore,oxide,quartz-rich saprolite,lateritic,no,Archived,oreas-catalogue-2023-11-03.csv,4.95,4-Acid Digestion,,,,,2,Pb Fire Assay,,,,,,,,,,,,,,,,,,,,,,,443,4-Acid Digestion,,,,,,,,,,,,,,,,,,,,,,,,,,,,,,,,,,,,,,,,,,,,,,,,,,,,,,,,,,,,,,,,,,,,,,,,,,,,,,,,,,,,,,,,,,,,,,,,,,,,,,,,,,,,
OREASH5,"Au <1 ppm, Au only, Blank/lithogeochem/low-level",oxide,weathered greenstone,lateritic,no,Archived,oreas-catalogue-2023-11-03.csv,1.92,Aqua Regia Digestion,,,0.008,Aqua Regia Digestion,0.047,Pb Fire Assay,,,,,,,5.44,Aqua Regia Digestion,,,1.28,Aqua Regia Digestion,,,,,,,31,Aqua Regia Digestion,,,99,Aqua Regia Digestion,,,,,,,8130,Aqua Regia Digestion,,,,,,,,,,,,,,,,,,,,,,,,,,,70,Aqua Regia Digestion,7.22,Aqua Regia Digestion,,,,,,,11.9,Aqua Regia Digestion,100,Aqua Regia Digestion,36,Aqua Regia Digestion,,,,,,,,,,,,,,,,,,,,,,,,,,,,,,,,,,,,,,,,,,,,,,,35,Aqua Regia Digestion,,,,,,,6.58,Aqua Regia Digestion,,
OREASL11,"Au <1 ppm, Au only",primary,metasediment/basalt,low sulphidation epithermal,no,Current,oreas-catalogue-2023-11-03.csv,,,,,,,0.305,Pb Fire Assay,,,,,,,,,,,,,,,,,,,,,,,,,,,,,,,,,,,,,,,,,,,,,,,,,,,,,,,,,,,,,,,,,,,,,,,,,,,,,,,,,,,,,,,,,,,,,,,,,,,,,,,,,,,,,,,,,,,,,,,,,,,,,,,,,,,,
OREASL11b,"Au <1 ppm, Au only",primary,metasediment/basalt,orogenic lode gold,no,Current,oreas-catalogue-2023-11-03.csv,,,,,,,0.312,Pb Fire Assay,,,,,,,,,,,,,,,,,,,,,,,,,,,,,,,,,,,,,,,,,,,,,,,,,,,,,,,,,,,,,,,,,,,,,,,,,,,,,,,,,,,,,,,,,,,,,,,,,,,,,,,,,,,,,,,,,,,,,,,,,,,,,,,,,,,,
OREASL12,"Au <1 ppm, Au only",primary,metasediment/basalt,low sulphidation epithermal,no,Current,oreas-catalogue-2023-11-03.csv,,,,,,,0.615,Pb Fire Assay,,,,,,,,,,,,,,,,,,,,,,,,,,,,,,,,,,,,,,,,,,,,,,,,,,,,,,,,,,,,,,,,,,,,,,,,,,,,,,,,,,,,,,,,,,,,,,,,,,,,,,,,,,,,,,,,,,,,,,,,,,,,,,,,,,,,
OREASL12b,"Au <1 ppm, Au only",primary,metasediment/basalt,orogenic lode gold,no,Current,oreas-catalogue-2023-11-03.csv,,,,,,,0.615,Pb Fire Assay,,,,,,,,,,,,,,,,,,,,,,,,,,,,,,,,,,,,,,,,,,,,,,,,,,,,,,,,,,,,,,,,,,,,,,,,,,,,,,,,,,,,,,,,,,,,,,,,,,,,,,,,,,,,,,,,,,,,,,,,,,,,,,,,,,,,
OREASL13,"Au >1 ppm, Au only",primary,metasediment/basalt,orogenic lode gold,no,Current,oreas-catalogue-2023-11-03.csv,,,,,,,1.29,Pb Fire Assay,,,,,,,,,,,,,,,,,,,,,,,,,,,,,,,,,,,,,,,,,,,,,,,,,,,,,,,,,,,,,,,,,,,,,,,,,,,,,,,,,,,,,,,,,,,,,,,,,,,,,,,,,,,,,,,,,,,,,,,,,,,,,,,,,,,,
OREASL14,"Au >1 ppm, Au only",primary,metasediment/basalt,low sulphidation epithermal,no,Current,oreas-catalogue-2023-11-03.csv,,,,,,,3.24,Pb Fire Assay,,,,,,,,,,,,,,,,,,,,,,,,,,,,,,,,,,,,,,,,,,,,,,,,,,,,,,,,,,,,,,,,,,,,,,,,,,,,,,,,,,,,,,,,,,,,,,,,,,,,,,,,,,,,,,,,,,,,,,,,,,,,,,,,,,,,
OREASL15,"Au >1 ppm, Au only",primary,metasediment/basalt,low sulphidation epithermal,no,Current,oreas-catalogue-2023-11-03.csv,,,,,,,7.18,Pb Fire Assay,,,,,,,,,,,,,,,,,,,,,,,,,,,,,,,,,,,,,,,,,,,,,,,,,,,,,,,,,,,,,,,,,,,,,,,,,,,,,,,,,,,,,,,,,,,,,,,,,,,,,,,,,,,,,,,,,,,,,,,,,,,,,,,,,,,,
OREASL16,"Au >1 ppm, Au only",primary,metasediment/basalt,low sulphidation epithermal,no,Current,oreas-catalogue-2023-11-03.csv,,,,,,,12.97,Pb Fire Assay,,,,,,,,,,,,,,,,,,,,,,,,,,,,,,,,,,,,,,,,,,,,,,,,,,,,,,,,,,,,,,,,,,,,,,,,,,,,,,,,,,,,,,,,,,,,,,,,,,,,,,,,,,,,,,,,,,,,,,,,,,,,,,,,,,,,
OREASWON14,P2O5 ore,oxide,phosphatic chert breccia,shallow marine sediment hosted,no,Current,oreas-catalogue-2023-11-03.csv,,,37471,Borate Fusion XRF,,,,,,,,,,,,,125786,Borate Fusion XRF,,,,,,,,,,,,,,,,,,,,,24340,Borate Fusion XRF,,,,,,,,,,,,,,,,,4981,Borate Fusion XRF,,,,,,,4089,Borate Fusion XRF,364,Borate Fusion XRF,,,1358,Borate Fusion XRF,,,,,,,56604,Borate Fusion XRF,,,,,,,,,,,,,,,,,,,,,,,,,246899,Borate Fusion XRF,,,,,,,,,,,,,,,2517,Borate Fusion XRF,,,,,,,,,,,,,,,,,,
OREASWON20,P2O5 ore,oxide,phosphatic chert breccia,shallow marine sediment hosted,no,Current,oreas-catalogue-2023-11-03.csv,,,26145,Borate Fusion XRF,,,,,,,,,,,,,184390,Borate Fusion XRF,,,,,,,,,,,,,,,,,,,,,9792,Borate Fusion XRF,,,,,,,,,,,,,,,,,3893,Borate Fusion XRF,,,,,,,1465,Borate Fusion XRF,217,Borate Fusion XRF,,,616,Borate Fusion XRF,,,,,,,84273,Borate Fusion XRF,,,,,,,,,,,,,,,,,,,,,,,,,204923,Borate Fusion XRF,,,,,,,,,,,,,,,1432,Borate Fusion XRF,,,,,,,,,,,,,,,,,,
OREASWON25,P2O5 ore,oxide,phosphatic limestone,shallow marine sediment hosted,no,Current,oreas-catalogue-2023-11-03.csv,,,23075,Borate Fusion XRF,,,,,,,,,,,,,237921,Borate Fusion XRF,,,,,,,,,,,,,,,,,,,,,8113,Borate Fusion XRF,,,,,,,,,,,,,,,,,2872,Borate Fusion XRF,,,,,,,929,Borate Fusion XRF,232,Borate Fusion XRF,,,497,Borate Fusion XRF,,,,,,,107796,Borate Fusion XRF,,,,,,,,,,,,,,,,,,,,,,,,,148504,Borate Fusion XRF,,,,,,,,,,,,,,,1145,Borate Fusion XRF,,,,,,,,,,,,,,,,,,
OREASWON30,P2O5 ore,oxide,phosphatic limestone,shallow marine sediment hosted,no,Current,oreas-catalogue-2023-11-03.csv,,,18153,Borate Fusion XRF,,,,,,,,,,,,,281588,Borate Fusion XRF,,,,,,,,,,,,,,,,,,,,,6673,Borate Fusion XRF,,,,,,,,,,,,,,,,,2466,Borate Fusion XRF,,,,,,,718,Borate Fusion XRF,240,Borate Fusion XRF,,,423,Borate Fusion XRF,,,,,,,127478,Borate Fusion XRF,,,,,,,,,,,,,,,,,,,,,,,,,105126,Borate Fusion XRF,,,,,,,,,,,,,,,887,Borate Fusion XRF,,,,,,,,,,,,,,,,,,
